Repository: HendrikBorgelt/4Cat_dcat_ap_plus_example_data

File: counter_examples/32x1-99x6/CatalyticReaction-32x1-99x6-X12-missing-product-identification.yaml
# Counter-example X12: missing product identification
# Source: per_class/32x1-99x6/CatalyticReaction-32x1-99x6-CAL-Al2O3.yaml
# Change: product_identification_method removed
# Why it happens: analytics considered self-evident ("GC as usual")
# Decision: product_identification_method is recommended since 2026-11 (it is missing from the 6mxw-xsrd sources), so this record is accepted on purpose
# expect: allowed
---
id: coremeta4cat:REAC_32x1-99x6_CAL_Al2O3
reaction_name:
- selective hydrogenation of cinnamyl alcohol
title:
- Selective hydrogenation of cinnamyl alcohol over Pd-P/Al2O3 catalysts
description:
- Selective hydrogenation of cinnamyl alcohol (CAL) over 6 Pd/P/Al2O3 catalysts (P loading 0-5 wt%, ~2
  wt% Pd) in a Central Composite Design (27 runs) exploring temperature, pressure, phosphorus loading,
  and time. An initial fixed-condition screening (50C/5bar/30min, hot-filtration leaching test) gave CAL
  conversion/HCAL yield of 32/30% (Pd/Al2O3) and 45/42% (Pd/3P/Al2O3). Conversion ranged 6-96%, yield
  6-90% across the 27-run design (catalytic_data.xlsx, 'Pd-XPAl2O3_CCD_CAL').
rdf_type:
  id: VOC4CAT:0000260
  title: hydrogenation
catalyst_type:
- heterogeneous_catalysis
catalyst_form:
- supported
used_catalyst:
- id: coremeta4cat:CAT_32x1-99x6_Al2O3_0P
  title: Pd/Al2O3
  description: Pd on Al2O3 support, unmodified (P-free) reference catalyst
  has_physical_state: SOLID
  has_quantitative_attribute:
  - value: 119.0
    has_quantity_type: http://qudt.org/vocab/quantitykind/SpecificArea
    unit: M2-PER-GM
    description: BET specific surface area (bet_results.txt)
- id: coremeta4cat:CAT_32x1-99x6_Al2O3_1P
  title: Pd/1P/Al2O3 (nominal 1 wt% P)
  description: Pd on Al2O3 support, nominal 1 wt% P (phosphorus modifier)
  has_physical_state: SOLID
  has_quantitative_attribute:
  - value: 1.8
    has_quantity_type: http://qudt.org/vocab/quantitykind/MassFraction
    unit: PERCENT
    description: ICP-AES measured Pd loading (icp_results.txt)
  - value: 0.8
    has_quantity_type: http://qudt.org/vocab/quantitykind/MassFraction
    unit: PERCENT
    description: ICP-AES measured P loading (icp_results.txt)
  - value: 118.0
    has_quantity_type: http://qudt.org/vocab/quantitykind/SpecificArea
    unit: M2-PER-GM
    description: BET specific surface area (bet_results.txt)
- id: coremeta4cat:CAT_32x1-99x6_Al2O3_2P
  title: Pd/2P/Al2O3 (nominal 2 wt% P)
  description: Pd on Al2O3 support, nominal 2 wt% P (phosphorus modifier)
  has_physical_state: SOLID
  has_quantitative_attribute:
  - value: 2.0
    has_quantity_type: http://qudt.org/vocab/quantitykind/MassFraction
    unit: PERCENT
    description: ICP-AES measured Pd loading (icp_results.txt)
  - value: 2.0
    has_quantity_type: http://qudt.org/vocab/quantitykind/MassFraction
    unit: PERCENT
    description: ICP-AES measured P loading (icp_results.txt)
  - value: 116.0
    has_quantity_type: http://qudt.org/vocab/quantitykind/SpecificArea
    unit: M2-PER-GM
    description: BET specific surface area (bet_results.txt)
- id: coremeta4cat:CAT_32x1-99x6_Al2O3_3P
  title: Pd/3P/Al2O3 (nominal 3 wt% P)
  description: Pd on Al2O3 support, nominal 3 wt% P (phosphorus modifier)
  has_physical_state: SOLID
  has_quantitative_attribute:
  - value: 1.8
    has_quantity_type: http://qudt.org/vocab/quantitykind/MassFraction
    unit: PERCENT
    description: ICP-AES measured Pd loading (icp_results.txt)
  - value: 2.5
    has_quantity_type: http://qudt.org/vocab/quantitykind/MassFraction
    unit: PERCENT
    description: ICP-AES measured P loading (icp_results.txt)
  - value: 105.0
    has_quantity_type: http://qudt.org/vocab/quantitykind/SpecificArea
    unit: M2-PER-GM
    description: BET specific surface area (bet_results.txt)
- id: coremeta4cat:CAT_32x1-99x6_Al2O3_4P
  title: Pd/4P/Al2O3 (nominal 4 wt% P)
  description: Pd on Al2O3 support, nominal 4 wt% P (phosphorus modifier)
  has_physical_state: SOLID
  has_quantitative_attribute:
  - value: 2.0
    has_quantity_type: http://qudt.org/vocab/quantitykind/MassFraction
    unit: PERCENT
    description: ICP-AES measured Pd loading (icp_results.txt)
  - value: 3.7
    has_quantity_type: http://qudt.org/vocab/quantitykind/MassFraction
    unit: PERCENT
    description: ICP-AES measured P loading (icp_results.txt)
  - value: 112.0
    has_quantity_type: http://qudt.org/vocab/quantitykind/SpecificArea
    unit: M2-PER-GM
    description: BET specific surface area (bet_results.txt)
- id: coremeta4cat:CAT_32x1-99x6_Al2O3_5P
  title: Pd/5P/Al2O3 (nominal 5 wt% P)
  description: Pd on Al2O3 support, nominal 5 wt% P (phosphorus modifier)
  has_physical_state: SOLID
  has_quantitative_attribute:
  - value: 1.9
    has_quantity_type: http://qudt.org/vocab/quantitykind/MassFraction
    unit: PERCENT
    description: ICP-AES measured Pd loading (icp_results.txt)
  - value: 4.6
    has_quantity_type: http://qudt.org/vocab/quantitykind/MassFraction
    unit: PERCENT
    description: ICP-AES measured P loading (icp_results.txt)
  - value: 108.0
    has_quantity_type: http://qudt.org/vocab/quantitykind/SpecificArea
    unit: M2-PER-GM
    description: BET specific surface area (bet_results.txt)
used_reactant:
- id: coremeta4cat:REAC_32x1-99x6_CAL_Al2O3_substrate
  title: cinnamyl alcohol
  rdf_type:
    id: CHEBI:15554
    title: cinnamyl alcohol
- id: coremeta4cat:REAC_32x1-99x6_CAL_Al2O3_H2
  title: hydrogen
  rdf_type:
    id: CHEBI:18276
    title: molecular hydrogen
used_reactor:
- id: coremeta4cat:REAC_32x1-99x6_CAL_Al2O3_reactor
  title: batch pressurized reactor
  description: Batch pressurised reactor (autoclave or similar sealed vessel), inferred from the 1-9 bar
    working pressure range and hot-filtration leaching test noted in catalytic_data.xlsx. Specific reactor
    model not stated in the source dataset files.
reactor_temperature_range:
- min_value: 303.15
  max_value: 343.15
  has_quantity_type: http://qudt.org/vocab/quantitykind/Temperature
  unit: https://qudt.org/vocab/unit/K
  description: Temperature range explored in the design of experiments (catalytic_data.xlsx)
experiment_pressure:
- value: 1.0
  has_quantity_type: http://qudt.org/vocab/quantitykind/Pressure
  unit: https://qudt.org/vocab/unit/BAR
  description: Minimum pressure in the design space
- value: 9.0
  has_quantity_type: http://qudt.org/vocab/quantitykind/Pressure
  unit: https://qudt.org/vocab/unit/BAR
  description: Maximum pressure in the design space
other_identifier:
- notation: https://hdl.handle.net/21.11165/4cat/32x1-99x6

File: counter_examples/32x1-99x6/Characterization-32x1-99x6-X16-missing-instrument.yaml
# Counter-example X16: missing instrument
# Source: per_class/32x1-99x6/Characterization-32x1-99x6-BET.yaml
# Change: carried_out_by (the instrument) removed
# Why it happens: instrument considered irrelevant for a routine measurement
# expect: caught
# error-contains: 'carried_out_by' is a required property
---
id: coremeta4cat:CHAR_32x1-99x6_BET
title:
- BET surface area analysis (10 catalysts)
description:
- Brunauer-Emmett-Teller specific surface area determination for all 10 Pd/P-Al2O3 and Pd/P-SiO2 catalysts
  (0-5 wt% nominal P loading). Surface area ranged 72-126 m2/g, generally decreasing with increasing P
  loading (bet_results.txt).
rdf_type:
  id: ENM:0000064
  title: BET analysis
evaluated_entity:
- id: coremeta4cat:CAT_32x1-99x6_Al2O3_0P
  title: Pd/Al2O3
  description: Pd on Al2O3, P-free reference
- id: coremeta4cat:CAT_32x1-99x6_Al2O3_1P
  title: Pd/1P/Al2O3
  description: Pd on Al2O3, nominal 1 wt% P
- id: coremeta4cat:CAT_32x1-99x6_Al2O3_2P
  title: Pd/2P/Al2O3
  description: Pd on Al2O3, nominal 2 wt% P
- id: coremeta4cat:CAT_32x1-99x6_Al2O3_3P
  title: Pd/3P/Al2O3
  description: Pd on Al2O3, nominal 3 wt% P
- id: coremeta4cat:CAT_32x1-99x6_Al2O3_4P
  title: Pd/4P/Al2O3
  description: Pd on Al2O3, nominal 4 wt% P
- id: coremeta4cat:CAT_32x1-99x6_Al2O3_5P
  title: Pd/5P/Al2O3
  description: Pd on Al2O3, nominal 5 wt% P
- id: coremeta4cat:CAT_32x1-99x6_SiO2_0P
  title: Pd/SiO2
  description: Pd on SiO2, P-free reference
- id: coremeta4cat:CAT_32x1-99x6_SiO2_1P
  title: Pd/1P/SiO2
  description: Pd on SiO2, nominal 1 wt% P
- id: coremeta4cat:CAT_32x1-99x6_SiO2_3P
  title: Pd/3P/SiO2
  description: Pd on SiO2, nominal 3 wt% P
- id: coremeta4cat:CAT_32x1-99x6_SiO2_5P
  title: Pd/5P/SiO2
  description: Pd on SiO2, nominal 5 wt% P
realized_plan:
  id: coremeta4cat:CHAR_32x1-99x6_BET_method
  title: N2 physisorption BET method
  description: Standard N2 physisorption at liquid-nitrogen temperature (-196C), Brunauer-Emmett-Teller
    analysis. Adsorbate gas and measurement temperature not explicitly stated in bet_results.txt; assumed
    standard BET convention.
other_identifier:
- notation: https://hdl.handle.net/21.11165/4cat/32x1-99x6
