Repository: HendrikBorgelt/4Cat_dcat_ap_plus_example_data

- Units are in SI 
- Exps 1, 6, 10 include confidential information about the
  catalyst and therefore are excluded.

File: datasets/hdl.21.11165_4cat_2d6m-exeb/dataset/Exp11/Exp11_metadata.json
{
  "title": "exp11",
  "publication": {"DOI": 10.1021/acs.iecr.1c00389}
  "catalyst": {
    "metal": "Ni",
    "support": "ZrO2",
    "metal_loading": 0.05,
    "particles_mean_diameter": 220e-06,
    "specific_surface_area": 1.826e03,
    "mass": 0.15e-03
  },
  "surface": {
    "H2_uptake": "null",
    "CO-uptake": "null",
    "NP_diameter": "null",
    "dispersion": 0.057,
    "metal_SSA": "null",
    "volume-specific_surface_area": "null",
    "ratio catalytic_to_geometric area": "null"
  },
  "inlet": {
    "temperature": {"$data": "T"},
    "velocity": {"$data": "u"},
    "mole_fractions": {
      "H2": 0.57,
      "CO": 0.006,
      "CO2": 0.17,
      "AR": 0.254
    },
    "pressure": 100000
  },
  "geometry": {
    "reactor": "cylindrical",
    "radius": 0.0065,
    "sections": [
      {
        "particle_geometry": "sphere",
        "length": 0.009348756697739163,
        "porosity": 0.376,
        "particle_diameter": 0.000215,
        "particle_thermal_conductivity": 0,
        "radial_thermal_conductivity_solid": 0,
        "area_to_volume_ratio": 17413.953488372095,
        "f_cat_geo": 52.708413919521895,
        "wall_temperature": {"$data": "T"}
      }
    ],
    "wall": {
      "wall_thickness": 0,
      "thermal_conductivity_wall": 0,
      "heat_trans_coeff_outside": 0,
      "overall_heat_trans_coeff": 0,
      "heat_flux": 0
    }
  },
  "process": {
    "isothermal": true,
    "adiabatic": false,
    "mass_transfer": false
  },
  "resources": {
    "name": "data",
    "path": "./Exp11_data.csv",
    "format": "csv",
    "options": {
        "columns": [ "u", "T", "CO", "CO2"],
        "primaryKey": "T",
        "delimiter": ","
      },
    "form": "conversions"
  }
}

File: datasets/hdl.21.11165_4cat_2d6m-exeb/dataset/Exp12/Exp12_metadata.json
{
  "title": "exp12",
  "publication": {"DOI": 10.1021/acs.iecr.1c00389}
  "catalyst": {
    "metal": "Ni",
    "support": "ZrO2",
    "metal_loading": 0.10,
    "particles_mean_diameter": 265e-06,
    "specific_surface_area": 3.06e03,
    "mass": 0.05e-03
  },
  "surface": {
    "H2_uptake": "null",
    "CO-uptake": "null",
    "NP_diameter": "null",
    "dispersion": 0.084,
    "metal_SSA": "null",
    "volume-specific_surface_area": "null",
    "ratio catalytic_to_geometric area": "null"
  },
  "inlet": {
    "temperature": {"$data": "T"},
    "velocity": {"$data": "u"},
    "mole_fractions": {
      "H2": 0.5,
      "CO": 0.01,
      "AR": 0.49
    },
    "pressure": 101299.99999999999
  },
  "geometry": {
    "reactor": "cylindrical",
    "radius": 0.003,
    "sections": [
      {
        "particle_geometry": "sphere",
        "length": 0.05093673840115187,
        "porosity": 0.383,
        "particle_diameter": 0.000265,
        "particle_thermal_conductivity": 0,
        "radial_thermal_conductivity_solid": 0,
        "area_to_volume_ratio": 13969.811320754718,
        "f_cat_geo": 55.61691397122124,
        "wall_temperature": {"$data": "T"}
      }
    ],
    "wall": {
      "wall_thickness": 0,
      "thermal_conductivity_wall": 0,
      "heat_trans_coeff_outside": 0,
      "overall_heat_trans_coeff": 0,
      "heat_flux": 0
    }
  },
  "process": {
    "isothermal": true,
    "adiabatic": false,
    "mass_transfer": false
  },
  "resources": {
    "name": "data",
    "path": "./Exp12_data.csv",
    "format": "csv",
    "options": {
        "columns": [ "u", "T", "CO"],
        "primaryKey": "T",
        "delimiter": ","
      },
    "form": "conversions"
  }
}

File: datasets/hdl.21.11165_4cat_2d6m-exeb/dataset/Exp13/Exp13_metadata.json
{
  "title": "exp13",
  "publication": {"DOI": 10.1021/acs.iecr.1c00389}
  "catalyst": {
    "metal": "Ni",
    "support": "ZrO2",
    "metal_loading": 0.10,
    "particles_mean_diameter": 265e-06,
    "specific_surface_area": 3.06e03,
    "mass": 0.05e-03
  },
  "surface": {
    "H2_uptake": "null",
    "CO-uptake": "null",
    "NP_diameter": "null",
    "dispersion": 0.084,
    "metal_SSA": "null",
    "volume-specific_surface_area": "null",
    "ratio catalytic_to_geometric area": "null"
  },
  "inlet": {
    "temperature": {"$data": "T"},
    "velocity": {"$data": "u"},
    "mole_fractions": {
      "H2": 0.5,
      "CO": 0,
      "CO2": 0.01,
      "AR": 0.49
    },
    "pressure": 100000
  },
  "geometry": {
    "reactor": "cylindrical",
    "radius": 0.003,
    "sections": [
      {
        "particle_geometry": "sphere",
        "length": 0.05093673840115187,
        "porosity": 0.383,
        "particle_diameter": 0.000265,
        "particle_thermal_conductivity": 0,
        "radial_thermal_conductivity_solid": 0,
        "area_to_volume_ratio": 13969.811320754718,
        "f_cat_geo": 55.61691397122124,
        "wall_temperature": {"$data": "T"}
      }
    ],
    "wall": {
      "wall_thickness": 0,
      "thermal_conductivity_wall": 0,
      "heat_trans_coeff_outside": 0,
      "overall_heat_trans_coeff": 0,
      "heat_flux": 0
    }
  },
  "process": {
    "isothermal": true,
    "adiabatic": false,
    "mass_transfer": false
  },
  "resources": {
    "name": "data",
    "path": "./Exp13_data.csv",
    "format": "csv",
    "options": {
        "columns": ["u", "T", "CO2"],
        "primaryKey": "T",
        "delimiter": ","
      },
    "form": "conversions"
  }
}

File: datasets/hdl.21.11165_4cat_2d6m-exeb/dataset/Exp14/Exp14_metadata.json
{
  "title": "exp14",
  "publication": {"DOI": 10.1021/acs.iecr.1c00389}
  "catalyst": {
    "metal": "Ni",
    "support": "SiO2",
    "metal_loading": 0.10,
    "particles_mean_diameter": 265e-06,
    "specific_surface_area": 2.81e03,
    "mass": 0.05e-03
  },
  "surface": {
    "H2_uptake": "null",
    "CO-uptake": "null",
    "NP_diameter": "null",
    "dispersion": 0.092,
    "metal_SSA": "null",
    "volume-specific_surface_area": "null",
    "ratio catalytic_to_geometric area": "null"
  },
  "inlet": {
    "temperature": {"$data": "T"},
    "velocity": {"$data": "u"},
    "mole_fractions": {
      "H2": 0.5,
      "CO": 0,
      "CO2": 0.01,
      "AR": 0.49
    },
    "pressure": 101299.99999999999
  },
  "geometry": {
    "reactor": "cylindrical",
    "radius": 0.003,
    "sections": [
      {
        "particle_geometry": "sphere",
        "length": 0.05093673840115187,
        "porosity": 0.383,
        "particle_diameter": 0.000265,
        "particle_thermal_conductivity": 0,
        "radial_thermal_conductivity_solid": 0,
        "area_to_volume_ratio": 13969.811320754718,
        "f_cat_geo": 60.91376292086134,
        "wall_temperature": {"$data": "T"}
      }
    ],
    "wall": {
      "wall_thickness": 0,
      "thermal_conductivity_wall": 0,
      "heat_trans_coeff_outside": 0,
      "overall_heat_trans_coeff": 0,
      "heat_flux": 0
    }
  },
  "process": {
    "isothermal": true,
    "adiabatic": false,
    "mass_transfer": false
  },
  "resources": {
    "name": "data",
    "path": "./Exp14_data.csv",
    "format": "csv",
    "options": {
        "columns": ["u", "T", "CO2"],
        "primaryKey": "T",
        "delimiter": ","
      },
    "form": "conversions"
  }
}

File: datasets/hdl.21.11165_4cat_2d6m-exeb/dataset/Exp15/Exp15_metadata.json
{
  "title": "exp15",
  "publication": {"DOI": 10.1021/acs.iecr.1c00389}
  "catalyst": {
    "metal": "Ni",
    "support": "Al2O3",
    "metal_loading": 0.20,
    "particles_mean_diameter": 750e-06,
    "specific_surface_area": "null",
    "mass": 1.76e-03
  },
  "surface": {
    "H2_uptake": "null",
    "CO-uptake": "null",
    "NP_diameter": "null",
    "dispersion": 0.20,
    "metal_SSA": "null",
    "volume-specific_surface_area": "null",
    "ratio catalytic_to_geometric area": "null"
  },
  "inlet": {
    "temperature": {"$data": "T"},
    "velocity": {"$data": "u"},
    "mole_fractions": {
      "H2": 0.051,
      "CO": 0,
      "CO2": 0.04,
      "AR": 0.909
    },
    "pressure": 100000
  },
  "geometry": {
    "reactor": "cylindrical",
    "radius": 0.01,
    "sections": [
      {
        "particle_geometry": "sphere",
        "length": 0.03,
        "porosity": 0.46,
        "particle_diameter": 0.00075,
        "particle_thermal_conductivity": 0,
        "radial_thermal_conductivity_solid": 0,
        "area_to_volume_ratio": 4320.000000000001,
        "f_cat_geo": 4606.694763539922,
        "wall_temperature": {"$data": "T"}
      }
    ],
    "wall": {
      "wall_thickness": 0,
      "thermal_conductivity_wall": 0,
      "heat_trans_coeff_outside": 0,
      "overall_heat_trans_coeff": 0,
      "heat_flux": 0
    }
  },
  "process": {
    "isothermal": true,
    "adiabatic": false,
    "mass_transfer": false
  },
  "resources": {
    "name": "data",
    "path": "./Exp15_data.csv",
    "format": "csv",
    "options": {
        "columns": ["u", "T", "H2", "CO2", "CO", "CH4", "H2O"],
        "primaryKey": "T",
        "delimiter": ","
      },
    "form": "outlet mole fractions"
  }
}

File: datasets/hdl.21.11165_4cat_2d6m-exeb/dataset/Exp16/Exp16_metadata.json
{
  "title": "exp16",
  "publication": {"DOI": 10.1021/acs.iecr.1c00389}
  "catalyst": {
    "metal": "Ni",
    "support": "Al2O3",
    "metal_loading": 0.15,
    "particles_mean_diameter": 630e-06,
    "specific_surface_area": 8.72e03,
    "mass": 0.3e-03
  },
  "surface": {
    "H2_uptake": "null",
    "CO-uptake": "null",
    "NP_diameter": "null",
    "dispersion": 0.105,
    "metal_SSA": "null",
    "volume-specific_surface_area": "null",
    "ratio catalytic_to_geometric area": "null"
  },
  "inlet": {
    "temperature": {"$data": "T"},
    "velocity": {"$data": "u"},
    "mole_fractions": {
      "H2": 0.72,
      "CO": 0,
      "CO2": 0.18,
      "AR": 0.1
    },
    "pressure": 100000
  },
  "geometry": {
    "reactor": "cylindrical",
    "radius": 0.008,
    "sections": [
      {
        "particle_geometry": "sphere",
        "length": 0.009644999088974067,
        "porosity": 0.381,
        "particle_diameter": 0.00063,
        "particle_thermal_conductivity": 0,
        "radial_thermal_conductivity_solid": 0,
        "area_to_volume_ratio": 5895.238095238095,
        "f_cat_geo": 1101.133758692331,
        "wall_temperature": {"$data": "T"}
      }
    ],
    "wall": {
      "wall_thickness": 0,
      "thermal_conductivity_wall": 0,
      "heat_trans_coeff_outside": 0,
      "overall_heat_trans_coeff": 0,
      "heat_flux": 0
    }
  },
  "process": {
    "isothermal": true,
    "adiabatic": false,
    "mass_transfer": false
  },
  "resources": {
    "name": "data",
    "path": "./Exp16_data.csv",
    "format": "csv",
    "options": {
        "columns": ["u", "T", "CO2"],
        "primaryKey": "T",
        "delimiter": ","
      },
    "form": "conversions"
  }
}

File: datasets/hdl.21.11165_4cat_2d6m-exeb/dataset/Exp17/Exp17_metadata.json
{
  "title": "exp17",
  "publication": {"DOI": 10.1021/acs.iecr.1c00389}
  "catalyst": {
    "metal": "Ni",
    "support": "MgAl2O4",
    "metal_loading": 0.10,
    "particles_mean_diameter": 335e-06,
    "specific_surface_area": 3.84e03,
    "mass": 1.2e-03
  },
  "surface": {
    "H2_uptake": "null",
    "CO-uptake": "null",
    "NP_diameter": "null",
    "dispersion": 0.06,
    "metal_SSA": "null",
    "volume-specific_surface_area": "null",
    "ratio catalytic_to_geometric area": "null"
  },
  "inlet": {
    "temperature": {"$data": "T"},
    "velocity": {"$data": "u"},
    "mole_fractions": {
      "H2": 0.64,
      "CO": 0,
      "CO2": 0.16,
      "AR": 0.2
    },
    "pressure": 100000
  },
  "geometry": {
    "reactor": "cylindrical",
    "radius": 0.008,
    "sections": [
      {
        "particle_geometry": "sphere",
        "length": 0.03830465483928836,
        "porosity": 0.377,
        "particle_diameter": 0.000335,
        "particle_thermal_conductivity": 0,
        "radial_thermal_conductivity_solid": 0,
        "area_to_volume_ratio": 11158.20895522388,
        "f_cat_geo": 37.20291828494067,
        "wall_temperature": {"$data": "T"}
      }
    ],
    "wall": {
      "wall_thickness": 0,
      "thermal_conductivity_wall": 0,
      "heat_trans_coeff_outside": 0,
      "overall_heat_trans_coeff": 0,
      "heat_flux": 0
    }
  },
  "process": {
    "isothermal": true,
    "adiabatic": false,
    "mass_transfer": false
  },
  "resources": {
    "name": "data",
    "path": "./Exp17_data.csv",
    "format": "csv",
    "options": {
        "columns": ["u", "T", "CO2"],
        "primaryKey": "T",
        "delimiter": ","
      },
    "form": "conversions"
  }
}

File: datasets/hdl.21.11165_4cat_2d6m-exeb/dataset/Exp18/Exp18_metadata.json
{
  "title": "exp18",
  "publication": {"DOI": 10.1021/acs.iecr.1c00389}
  "catalyst": {
    "metal": "Ni",
    "support": "SiO2",
    "metal_loading": 0.05,
    "particles_mean_diameter": 3000e-06,
    "specific_surface_area": 1.1e03,
    "mass": 0.18e-03
  },
  "surface": {
    "H2_uptake": "null",
    "CO-uptake": "null",
    "NP_diameter": "null",
    "dispersion": 0.0231,
    "metal_SSA": "null",
    "volume-specific_surface_area": "null",
    "ratio catalytic_to_geometric area": "null"
  },
  "inlet": {
    "temperature": {"$data": "T"},
    "velocity": {"$data": "u"},
    "mole_fractions": {
      "H2": 0.88,
      "CO": 0.06,
      "CO2": 0.06,
      "AR": 0
    },
    "pressure": 100000
  },
  "geometry": {
    "reactor": "cylindrical",
    "radius": 0.00377,
    "sections": [
      {
        "particle_geometry": "sphere",
        "length": 0.048,
        "porosity": 0.58,
        "particle_diameter": 0.003,
        "particle_thermal_conductivity": 0,
        "radial_thermal_conductivity_solid": 0,
        "area_to_volume_ratio": 840.0000000000001,
        "f_cat_geo": 923.8285504774793,
        "wall_temperature": {"$data": "T"}
      }
    ],
    "wall": {
      "wall_thickness": 0,
      "thermal_conductivity_wall": 0,
      "heat_trans_coeff_outside": 0,
      "overall_heat_trans_coeff": 0,
      "heat_flux": 0
    }
  },
  "process": {
    "isothermal": true,
    "adiabatic": false,
    "mass_transfer": false
  },
  "resources": {
    "name": "data",
    "path": "./Exp18_data.csv",
    "format": "csv",
    "options": {
        "columns": ["u", "T", "CO", "CO2"],
        "primaryKey": "T",
        "delimiter": ","
      },
    "form": "conversions"
  }
}

File: datasets/hdl.21.11165_4cat_2d6m-exeb/dataset/Exp19/Exp19_metadata.json
{
  "title": "exp19",
  "publication": {"DOI": 10.1021/acs.iecr.1c00389}
  "catalyst": {
    "metal": "Ni",
    "support": "TiO2",
    "metal_loading": 0.05,
    "particles_mean_diameter": 630e-06,
    "specific_surface_area": 14e03,
    "mass": 0.15e-03
  },
  "surface": {
    "H2_uptake": "null",
    "CO-uptake": "null",
    "NP_diameter": "null",
    "dispersion": 0.028,
    "metal_SSA": "null",
    "volume-specific_surface_area": "null",
    "ratio catalytic_to_geometric area": "null"
  },
  "inlet": {
    "temperature": {"$data": "T"},
    "velocity": {"$data": "u"},
    "mole_fractions": {
      "H2": 0.57,
      "CO": 0.006,
      "CO2": 0.17,
      "AR": 0.254
    },
    "pressure": 100000
  },
  "geometry": {
    "reactor": "cylindrical",
    "radius": 0.0065,
    "sections": [
      {
        "particle_geometry": "sphere",
        "length": 0.009348756697739163,
        "porosity": 0.376,
        "particle_diameter": 0.000215,
        "particle_thermal_conductivity": 0,
        "radial_thermal_conductivity_solid": 0,
        "area_to_volume_ratio": 17413.953488372095,
        "f_cat_geo": 25.89185245169496,
        "wall_temperature": {"$data": "T"}
      }
    ],
    "wall": {
      "wall_thickness": 0,
      "thermal_conductivity_wall": 0,
      "heat_trans_coeff_outside": 0,
      "overall_heat_trans_coeff": 0,
      "heat_flux": 0
    }
  },
  "process": {
    "isothermal": true,
    "adiabatic": false,
    "mass_transfer": false
  },
  "resources": {
    "name": "data",
    "path": "./Exp19_data.csv",
    "format": "csv",
    "options": {
        "columns": ["u", "T", "CO", "CO2"],
        "primaryKey": "T",
        "delimiter": ","
      },
    "form": "conversions"
  }
}

File: datasets/hdl.21.11165_4cat_2d6m-exeb/dataset/Exp2/Exp2_metadata.json
{
  "title": "exp2",
  "publication": {"DOI": 10.1021/acs.iecr.1c00389}
  "catalyst": {
    "metal": "Ni",
    "support": "Al2O3",
    "metal_loading": 0.20,
    "particles_mean_diameter": 630e-06,
    "specific_surface_area": 14e03,
    "mass": 0.5e-03
  },
  "surface": {
    "H2_uptake": "null",
    "CO-uptake": "null",
    "NP_diameter": "null",
    "dispersion": 0.273,
    "metal_SSA": "null",
    "volume-specific_surface_area": "null",
    "ratio catalytic_to_geometric area": "null"
  },
  "inlet": {
    "temperature": {"$data": "T"},
    "velocity": {"$data": "u"},
    "mole_fractions": {
      "H2": 0.6,
      "CO": 0.2,
      "AR": 0.2
    },
    "pressure": 100000
  },
  "geometry": {
    "reactor": "cylindrical",
    "radius": 0.008,
    "sections": [
      {
        "particle_geometry": "sphere",
        "length": 0.10716665654415629,
        "porosity": 0.381,
        "particle_diameter": 0.00063,
        "particle_thermal_conductivity": 0,
        "radial_thermal_conductivity_solid": 0,
        "area_to_volume_ratio": 5895.238095238096,
        "f_cat_geo": 572.5895545200121,
        "wall_temperature": {"$data": "T"}
      }
    ],
    "wall": {
      "wall_thickness": 0,
      "thermal_conductivity_wall": 0,
      "heat_trans_coeff_outside": 0,
      "overall_heat_trans_coeff": 0,
      "heat_flux": 0
    }
  },
  "process": {
    "isothermal": true,
    "adiabatic": false,
    "mass_transfer": false
  },
  "resources": {
    "name": "data",
    "path": "./Exp2_data.csv",
    "format": "csv",
    "options": {
        "columns": ["u", "T", "CO"],
        "primaryKey": "T",
        "delimiter": ","
      },
    "form": "conversions"
  }
}

File: datasets/hdl.21.11165_4cat_2d6m-exeb/dataset/Exp20/Exp20_metadata.json
{
  "title": "exp20",
  "publication": {"DOI": 10.1021/acs.iecr.1c00389}
  "catalyst": {
    "metal": "Ni",
    "support": "Al2O3",
    "metal_loading": 0.05,
    "particles_mean_diameter": 220e-06,
    "specific_surface_area": 0.897e03,
    "mass": 0.15e-03
  },
  "surface": {
    "H2_uptake": "null",
    "CO-uptake": "null",
    "NP_diameter": "null",
    "dispersion": 0.04,
    "metal_SSA": "null",
    "volume-specific_surface_area": "null",
    "ratio catalytic_to_geometric area": "null"
  },
  "inlet": {
    "temperature": {"$data": "T"},
    "velocity": {"$data": "u"},
    "mole_fractions": {
      "H2": 0.57,
      "CO": 0.006,
      "CO2": 0.17,
      "AR": 0.254
    },
    "pressure": 100000
  },
  "geometry": {
    "reactor": "cylindrical",
    "radius": 0.0065,
    "sections": [
      {
        "particle_geometry": "sphere",
        "length": 0.009348756697739163,
        "porosity": 0.376,
        "particle_diameter": 0.000215,
        "particle_thermal_conductivity": 0,
        "radial_thermal_conductivity_solid": 0,
        "area_to_volume_ratio": 17413.953488372095,
        "f_cat_geo": 36.98836064527852,
        "wall_temperature": {"$data": "T"}
      }
    ],
    "wall": {
      "wall_thickness": 0,
      "thermal_conductivity_wall": 0,
      "heat_trans_coeff_outside": 0,
      "overall_heat_trans_coeff": 0,
      "heat_flux": 0
    }
  },
  "process": {
    "isothermal": true,
    "adiabatic": false,
    "mass_transfer": false
  },
  "resources": {
    "name": "data",
    "path": "./Exp20_data.csv",
    "format": "csv",
    "options": {
        "columns": ["u", "T", "CO", "CO2"],
        "primaryKey": "T",
        "delimiter": ","
      },
    "form": "conversions"
  }
}

File: datasets/hdl.21.11165_4cat_2d6m-exeb/dataset/Exp3/Exp3_metadata.json
{
  "title": "exp3",
  "publication": {"DOI": 10.1021/acs.iecr.1c00389}
  "catalyst": {
    "metal": "Ni",
    "support": "Al2O3",
    "metal_loading": 0.20,
    "particles_mean_diameter": 375e-06,
    "specific_surface_area": 3.56e03,
    "mass": 0.2e-03
  },
  "surface": {
    "H2_uptake": "null",
    "CO-uptake": "null",
    "NP_diameter": "null",
    "dispersion": 0.23,
    "metal_SSA": "null",
    "volume-specific_surface_area": "null",
    "ratio catalytic_to_geometric area": "null"
  },
  "inlet": {
    "temperature": {"$data": "T"},
    "velocity": {"$data": "u"},
    "mole_fractions": {
      "H2": 0.75,
      "CO": 0.25,
      "AR": 0
    },
    "pressure": 100000
  },
  "geometry": {
    "reactor": "cylindrical",
    "radius": 0.01,
    "sections": [
      {
        "particle_geometry": "sphere",
        "length": 0.00408,
        "porosity": 0.376,
        "particle_diameter": 0.00038,
        "particle_thermal_conductivity": 0,
        "radial_thermal_conductivity_solid": 0,
        "area_to_volume_ratio": 9852.631578947368,
        "f_cat_geo": 1940.8733658348024,
        "wall_temperature": {"$data": "T"}
      }
    ],
    "wall": {
      "wall_thickness": 0,
      "thermal_conductivity_wall": 0,
      "heat_trans_coeff_outside": 0,
      "overall_heat_trans_coeff": 0,
      "heat_flux": 0
    }
  },
  "process": {
    "isothermal": true,
    "adiabatic": false,
    "mass_transfer": false
  },
  "resources": {
    "name": "data",
    "path": "./Exp3_data.csv",
    "format": "csv",
    "options": {
        "columns": ["u", "T", "CO"],
        "primaryKey": "T",
        "delimiter": ","
      },
    "form": "conversions"
  }
}

File: datasets/hdl.21.11165_4cat_2d6m-exeb/dataset/Exp4/Exp4_metadata.json
{
  "title": "exp4",
  "publication": {"DOI": 10.1021/acs.iecr.1c00389}
  "catalyst": {
    "metal": "Ni",
    "support": "SiO2",
    "metal_loading": 0.10,
    "particles_mean_diameter": 265e-06,
    "specific_surface_area": 2.81e03,
    "mass": 0.05e-03
  },
  "surface": {
    "H2_uptake": "null",
    "CO-uptake": "null",
    "NP_diameter": "null",
    "dispersion": 0.092,
    "metal_SSA": "null",
    "volume-specific_surface_area": "null",
    "ratio catalytic_to_geometric area": "null"
  },
  "inlet": {
    "temperature": {"$data": "T"},
    "velocity": {"$data": "u"},
    "mole_fractions": {
      "H2": 0.5,
      "CO": 0.01,
      "AR": 0.49
    },
    "pressure": 101299.99999999999
  },
  "geometry": {
    "reactor": "cylindrical",
    "radius": 0.003,
    "sections": [
      {
        "particle_geometry": "sphere",
        "length": 0.04584306456103669,
        "porosity": 0.383,
        "particle_diameter": 0.000265,
        "particle_thermal_conductivity": 0,
        "radial_thermal_conductivity_solid": 0,
        "area_to_volume_ratio": 13969.811320754718,
        "f_cat_geo": 67.68195880095703,
        "wall_temperature": {"$data": "T"}
      }
    ],
    "wall": {
      "wall_thickness": 0,
      "thermal_conductivity_wall": 0,
      "heat_trans_coeff_outside": 0,
      "overall_heat_trans_coeff": 0,
      "heat_flux": 0
    }
  },
  "process": {
    "isothermal": true,
    "adiabatic": false,
    "mass_transfer": false
  },
  "resources": {
    "name": "data",
    "path": "./Exp4_data.csv",
    "format": "csv",
    "options": {
        "columns": ["u", "T", "CO"],
        "primaryKey": "T",
        "delimiter": ","
      },
    "form": "conversions"
  }
}

File: datasets/hdl.21.11165_4cat_2d6m-exeb/dataset/Exp6/Exp5_metadata.json
{
  "title": "exp5",
  "publication": {"DOI": 10.1021/acs.iecr.1c00389}
  "catalyst": {
    "metal": "Ni",
    "support": "SiO2",
    "metal_loading": 0.05,
    "particles_mean_diameter": 3000e-06,
    "specific_surface_area": 1.1e03,
    "mass": 0.18e-03
  },
  "surface": {
    "H2_uptake": "null",
    "CO-uptake": "null",
    "NP_diameter": "null",
    "dispersion": "null",
    "metal_SSA": 0.0231,
    "volume-specific_surface_area": "null",
    "ratio catalytic_to_geometric area": "null"
  },
  "inlet": {
    "temperature": {"$data": "T"},
    "velocity": {"$data": "u"},
    "mole_fractions": {
      "H2": 0.18,
      "CO": 0.06,
      "AR": 0.76
    },
    "pressure": 100000
  },
  "geometry": {
    "reactor": "cylindrical",
    "radius": 0.00377,
    "sections": [
      {
        "particle_geometry": "sphere",
        "length": 0.048,
        "porosity": 0.58,
        "particle_diameter": 0.003,
        "particle_thermal_conductivity": 0,
        "radial_thermal_conductivity_solid": 0,
        "area_to_volume_ratio": 840.0000000000001,
        "f_cat_geo": 923.8285504774793,
        "wall_temperature": {"$data": "T"}
      }
    ],
    "wall": {
      "wall_thickness": 0,
      "thermal_conductivity_wall": 0,
      "heat_trans_coeff_outside": 0,
      "overall_heat_trans_coeff": 0,
      "heat_flux": 0
    }
  },
  "process": {
    "isothermal": true,
    "adiabatic": false,
    "mass_transfer": false
  },
  "resources": {
    "name": "data",
    "path": "./Exp5_data.csv",
    "format": "csv",
    "options": {
        "columns": ["u", "T", "CO"],
        "primaryKey": "T",
        "delimiter": ","
      },
    "form": "conversions"
  }
}

File: datasets/hdl.21.11165_4cat_2d6m-exeb/dataset/Exp7/Exp7_metadata.json
{
  "title": "exp7",
  "publication": {"DOI": 10.1021/acs.iecr.1c00389}
  "catalyst": {
    "metal": "Ni",
    "support": "MgAl2O4",
    "metal_loading": 0.10,
    "particles_mean_diameter": 335e-06,
    "specific_surface_area": 4.55e03,
    "mass": 1.2e-03
  },
  "surface": {
    "H2_uptake": "null",
    "CO-uptake": "null",
    "NP_diameter": "null",
    "dispersion": 0.071,
    "metal_SSA": "null",
    "volume-specific_surface_area": "null",
    "ratio catalytic_to_geometric area": "null"
  },
  "inlet": {
    "temperature": {"$data": "T"},
    "velocity": {"$data": "u"},
    "mole_fractions": {
      "H2": 0.64,
      "CO": 0,
      "CO2": 0.16,
      "AR": 0.2
    },
    "pressure": 100000
  },
  "geometry": {
    "reactor": "cylindrical",
    "radius": 0.008,
    "sections": [
      {
        "particle_geometry": "sphere",
        "length": 0.03830465483928836,
        "porosity": 0.377,
        "particle_diameter": 0.000335,
        "particle_thermal_conductivity": 0,
        "radial_thermal_conductivity_solid": 0,
        "area_to_volume_ratio": 11158.20895522388,
        "f_cat_geo": 44.02345330384645,
        "wall_temperature": {"$data": "T"}
      }
    ],
    "wall": {
      "wall_thickness": 0,
      "thermal_conductivity_wall": 0,
      "heat_trans_coeff_outside": 0,
      "overall_heat_trans_coeff": 0,
      "heat_flux": 0
    }
  },
  "process": {
    "isothermal": true,
    "adiabatic": false,
    "mass_transfer": false
  },
  "resources": {
    "name": "data",
    "path": "./Exp7_data.csv",
    "format": "csv",
    "options": {
        "columns": [ "u", "T", "CO2"],
        "primaryKey": "T",
        "delimiter": ","
      },
    "form": "conversions"
  }
}

File: datasets/hdl.21.11165_4cat_2d6m-exeb/dataset/Exp8/Exp8_metadata.json
{
  "title": "exp8",
  "publication": {"DOI": 10.1021/acs.iecr.1c00389}
  "catalyst": {
    "metal": "Ni",
    "support": "Al2O3",
    "metal_loading": 0.20,
    "particles_mean_diameter": 375e-06,
    "specific_surface_area": 3.56e03,
    "mass": 0.2e-03
  },
  "surface": {
    "H2_uptake": "null",
    "CO-uptake": "null",
    "NP_diameter": "null",
    "dispersion": 0.23,
    "metal_SSA": "null",
    "volume-specific_surface_area": "null",
    "ratio catalytic_to_geometric area": "null"
  },
  "inlet": {
    "temperature": {"$data": "T"},
    "velocity": {"$data": "u"},
    "mole_fractions": {
      "H2": 0.778,
      "CO": 0,
      "CO2": 0.222,
      "AR": 0
    },
    "pressure": 100000
  },
  "geometry": {
    "reactor": "cylindrical",
    "radius": 0.01,
    "sections": [
      {
        "particle_geometry": "sphere",
        "length": 0.00408,
        "porosity": 0.376,
        "particle_diameter": 0.00038,
        "particle_thermal_conductivity": 0,
        "radial_thermal_conductivity_solid": 0,
        "area_to_volume_ratio": 9852.631578947368,
        "f_cat_geo": 1940.8733658348024,
        "wall_temperature": {"$data": "T"}
      }
    ],
    "wall": {
      "wall_thickness": 0,
      "thermal_conductivity_wall": 0,
      "heat_trans_coeff_outside": 0,
      "overall_heat_trans_coeff": 0,
      "heat_flux": 0
    }
  },
  "process": {
    "isothermal": true,
    "adiabatic": false,
    "mass_transfer": false
  },
  "resources": {
    "name": "data",
    "path": "./Exp8_data.csv",
    "format": "csv",
    "options": {
        "columns": [ "u", "T", "CO2"],
        "primaryKey": "T",
        "delimiter": ","
      },
    "form": "conversions"
  }
}

File: datasets/hdl.21.11165_4cat_2d6m-exeb/dataset/Exp9/Exp9_metadata.json
{
  "title": "exp9",
  "publication": {"DOI": 10.1021/acs.iecr.1c00389}
  "catalyst": {
    "metal": "Ni",
    "support": "Al2O3",
    "metal_loading": 0.408,
    "particles_mean_diameter": 175e-06,
    "specific_surface_area": 8.28e03,
    "mass": 0.025e-03
  },
  "surface": {
    "H2_uptake": "null",
    "CO-uptake": "null",
    "NP_diameter": "null",
    "dispersion": 0.061,
    "metal_SSA": "null",
    "volume-specific_surface_area": "null",
    "ratio catalytic_to_geometric area": "null"
  },
  "inlet": {
    "temperature": {"$data": "T"},
    "velocity": {"$data": "u"},
    "mole_fractions": {
      "H2": 0.4,
      "CO": 0,
      "CO2": 0.1,
      "AR": 0.5
    },
    "pressure": 800000
  },
  "geometry": {
    "reactor": "cylindrical",
    "radius": 0.004,
    "sections": [
      {
        "particle_geometry": "sphere",
        "length": 0.03192877047796785,
        "porosity": 0.377,
        "particle_diameter": 0.000175,
        "particle_thermal_conductivity": 0,
        "radial_thermal_conductivity_solid": 0,
        "area_to_volume_ratio": 21360.000000000004,
        "f_cat_geo": 48.35577636250247,
        "wall_temperature": {"$data": "T"}
      }
    ],
    "wall": {
      "wall_thickness": 0,
      "thermal_conductivity_wall": 0,
      "heat_trans_coeff_outside": 0,
      "overall_heat_trans_coeff": 0,
      "heat_flux": 0
    }
  },
  "process": {
    "isothermal": true,
    "adiabatic": false,
    "mass_transfer": false
  },
  "resources": {
    "name": "data",
    "path": "./Exp9_data.csv",
    "format": "csv",
    "options": {
        "columns": [ "u", "T", "CO2"],
        "primaryKey": "T",
        "delimiter": ","
      },
    "form": "conversions"
  }
}
