Repository: HendrikBorgelt/4Cat_dcat_ap_plus_example_data

File: datasets/hdl.21.11165_4cat_32x1-99x6/dataset/MANIFEST.TXT
info_drifts.txt (text/plain) 313 bytes.
icp_results.txt (text/plain) 347 bytes.
PXRD_PdAl2O3.xy (application/octet-stream) 109782 bytes.
PXRD_Pd5Al2O3.xy (application/octet-stream) 86058 bytes.
IR_2Pd3PSiO2.0.dpt (application/octet-stream) 67693 bytes.
DRIFT_Pd_Al2O3_CO_Ads_RT.dat (text/x-fixed-field) 950246 bytes.
IR_2Pd1PAl2O3.0.dpt (application/octet-stream) 65811 bytes.
IR_2Pd1PSiO2.0.dpt (application/octet-stream) 68016 bytes.
catalytic_data.xlsx (application/vnd.openxmlformats-officedocument.spreadsheetml.sheet) 16909 bytes.
IR_2Pd5PSiO2.0.dpt (application/octet-stream) 66394 bytes.
DRIFT_Pd_3PSiO2_CO_Ads_RT.dat (text/x-fixed-field) 1264085 bytes.
bet_results.txt (text/plain) 199 bytes.
IR_2Pd5PAl2O3.0.dpt (application/octet-stream) 65775 bytes.
PXRD_Pd4PAl2O3.xy (application/octet-stream) 110235 bytes.
DRIFT_Pd_3PAl2O3_CO_Ads_RT.dat (text/x-fixed-field) 943202 bytes.
PXRD_Pd1PAl2O3.xy (application/octet-stream) 111493 bytes.
PXRD_Pd3PAl2O3.xy (application/octet-stream) 111356 bytes.
IR_2Pd3PAl2O3.0.dpt (application/octet-stream) 65888 bytes.
PXRD_Pd5PSiO2.xy (application/octet-stream) 86058 bytes.
PXRD_Pd3PSiO2.xy (application/octet-stream) 109758 bytes.
PXRD_Pd2PAl2O3.xy (application/octet-stream) 110380 bytes.
PXRD_1PSiO2.xy (application/octet-stream) 109741 bytes.
DRIFT_Pd_SiO2_CO_Ads_RT.dat (text/x-fixed-field) 1227124 bytes.
PXRD_PdSiO2.xy (application/octet-stream) 110017 bytes.

File: datasets/hdl.21.11165_4cat_32x1-99x6/dataset/bet_results.txt
Catalyst - surface area m^2/g
Pd/Al2O3 - 119
Pd/1PAl2O3 - 118
Pd/2PAl2O3 - 116
Pd/3PAl2O3 - 105
Pd/4PAl2O3 - 112
Pd/5PAl2O3 - 108
Pd/SiO2 - 126
Pd/1PSiO2 - 118
Pd/3PSiO2 - 98
Pd/5PSiO2 - 72

File: datasets/hdl.21.11165_4cat_32x1-99x6/dataset/icp_results.txt
FR175 - 2Pd1PAl2O3 - 1,8 wt% Pd; 0,8 wt% P
FR176 - 2Pd3PAl2O3 - 1,8 wt% Pd; 2,5 wt% P
FR505 - 2Pd2PAl2O3 - 2,0 wt% Pd; 2,0 wt% P
FR506 - 2Pd4PAl2O3 - 2,0 wt% Pd; 3,7 wt% P
FR507 - 2Pd5PAl2O3 - 1,9 wt% Pd; 4,6 wt% P
FR720 - 2Pd3PSiO2 - 1,8 wt% Pd; 2,6 wt% P
FR765 - 2Pd1PSiO2 - 2,0 wt% Pd; 1,1 wt% P
FR766 - 2Pd5PSiO2 - 2,0 wt% Pd; 4,8 wt% P

File: datasets/hdl.21.11165_4cat_32x1-99x6/dataset/info_drifts.txt
The DRIFT spectra have been converted to pseudo absorbance from reflectance according to:
Anal. Chem. 2007, 79, 10, 3912–3918	DOI: 10.1021/ac0702802
pseudo absorbance = log(1/reflectance)
The data was also baseline corrected to have the spectra stacked. OriginPro 2023 was used for the analyses and plotting.
