Repository: HendrikBorgelt/4Cat_dcat_ap_plus_example_data

File: datasets/hdl.21.11165_4cat_32x1-99x6/metadata/CatalysisDataset-32x1-99x6.yaml
---
id: hdl:21.11165/4cat/32x1-99x6
title:
- 'Support Engineering with Phosphorus: Tuning the Palladium-Catalyzed Selective Hydrogenation of Cinnamyl
  Alcohol and Citral'
description:
- Catalyst characterization (BET, ICP-AES, PXRD, DRIFT, IR) and catalytic testing data for a series of
  Pd/P catalysts (nominal 2 wt% Pd, 0-5 wt% P) on Al2O3 and SiO2 supports, investigating how phosphorus
  modification of the support tunes the Pd-catalyzed selective hydrogenation of cinnamyl alcohol (CAL)
  and citral. Catalytic performance was screened via Central Composite Design (Al2O3/CAL, 27 runs) and
  full-factorial designs (SiO2/CAL, Al2O3/citral, SiO2/citral; 9 runs each) varying temperature (30-70
  C), pressure (1-9 bar), phosphorus loading, and reaction time. TEM is mentioned in the original repository
  description but no TEM data files are included in the deposited dataset.
rdf_type:
  id: VOC4CAT:0007001
  title: heterogeneous catalysis
keyword:
- Chemistry
- Engineering
- Catalysis
- Heterogeneous catalysis
- Palladium catalyst
- Phosphorus modification
- Selective hydrogenation
- Cinnamyl alcohol
- Citral
creator:
- name:
  - Rang, Fabian
- name:
  - Hanf, Schirin
- name:
  - Holtermann, Birger
- name:
  - Eggeler, Yolita
- name:
  - Barth, Simon
- name:
  - Grunwaldt, Jan-Dierk
publisher:
  name:
  - NFDI4Cat Central Data Repository
release_date: '2026-03-11'
dataset_distribution:
- access_URL:
  - id: https://hdl.handle.net/21.11165/4cat/32x1-99x6
  description:
  - Repository landing page providing access to the characterization and catalytic testing data files.
  licence:
    id: https://creativecommons.org/licenses/by/4.0/
    title: CC BY 4.0
other_identifier:
- notation: https://hdl.handle.net/21.11165/4cat/32x1-99x6
- notation: doi:10.1021/ac0702802
  description: Methodology reference cited for the DRIFT pseudo-absorbance conversion (not this dataset's
    own publication)
was_generated_by:
- id: coremeta4cat:CHAR_32x1-99x6_BET
  title:
  - BET surface area analysis (10 catalysts)
  description:
  - Surface area 72-126 m2/g across all 10 catalysts. See per_class/32x1-99x6/Characterization-32x1-99x6-BET.yaml
    for full detail.
- id: coremeta4cat:CHAR_32x1-99x6_ICPAES
  title:
  - ICP-AES elemental composition analysis (8 catalysts)
  description:
  - Measured Pd/P loadings for the 8 P-modified catalysts. See per_class/32x1-99x6/Characterization-32x1-99x6-ICPAES.yaml
    for full detail.
- id: coremeta4cat:CHAR_32x1-99x6_PXRD
  title:
  - Powder XRD phase analysis (10 catalysts)
  description:
  - Phase identification for all 10 catalysts plus a P/SiO2 support-only reference. See per_class/32x1-99x6/Characterization-32x1-99x6-PXRD.yaml
    for full detail.
- id: coremeta4cat:CHAR_32x1-99x6_DRIFT
  title:
  - DRIFT CO-adsorption spectroscopy (4 catalysts)
  description:
  - CO adsorption at room temperature for the 4 unmodified/3P catalysts. See per_class/32x1-99x6/Characterization-32x1-99x6-DRIFT.yaml
    for full detail.
- id: coremeta4cat:CHAR_32x1-99x6_IR
  title:
  - Infrared spectroscopy (6 catalysts)
  description:
  - IR spectra for the 6 P-modified catalysts (1, 3, 5 wt% P on Al2O3/SiO2). See per_class/32x1-99x6/Characterization-32x1-99x6-IR.yaml
    for full detail.
is_about_activity:
- id: coremeta4cat:REAC_32x1-99x6_CAL_Al2O3
  title:
  - Selective hydrogenation of cinnamyl alcohol over Pd-P/Al2O3 catalysts
  description:
  - CCD design, 27 runs, 6 catalysts (0-5 wt% P). See per_class/32x1-99x6/CatalyticReaction-32x1-99x6-CAL-Al2O3.yaml
    for full detail.
- id: coremeta4cat:REAC_32x1-99x6_CAL_SiO2
  title:
  - Selective hydrogenation of cinnamyl alcohol over Pd-P/SiO2 catalysts
  description:
  - Full factorial design, 9 runs, 4 catalysts (0-5 wt% P). See per_class/32x1-99x6/CatalyticReaction-32x1-99x6-CAL-SiO2.yaml
    for full detail.
- id: coremeta4cat:REAC_32x1-99x6_Citral_Al2O3
  title:
  - Selective hydrogenation of citral over Pd-P/Al2O3 catalysts
  description:
  - Full factorial design, 9 runs, 3 catalysts (1, 3, 5 wt% P). See per_class/32x1-99x6/CatalyticReaction-32x1-99x6-Citral-Al2O3.yaml
    for full detail.
- id: coremeta4cat:REAC_32x1-99x6_Citral_SiO2
  title:
  - Selective hydrogenation of citral over Pd-P/SiO2 catalysts
  description:
  - Full factorial design, 9 runs, 3 catalysts (1, 3, 5 wt% P). See per_class/32x1-99x6/CatalyticReaction-32x1-99x6-Citral-SiO2.yaml
    for full detail.
is_about_entity:
- id: coremeta4cat:CAT_32x1-99x6_all
  title: 10 Pd/P catalyst samples (Al2O3 and SiO2 supports)
  description: Pd catalysts (nominal 2 wt% Pd) with 0-5 wt% nominal phosphorus loading on Al2O3 (6 samples)
    and SiO2 (4 samples) supports. See used_catalyst in the four CatalyticReaction-32x1-99x6-*.yaml files
    and evaluated_entity in the five Characterization-32x1-99x6-*.yaml files under per_class/32x1-99x6/
    for per-sample detail.

File: datasets/hdl.21.11165_4cat_32x1-99x6/metadata/coremeta4cat_metadata_combined.yaml
---
# CoreMeta4Cat metadata — Combined CatalysisDataset
# Dataset: hdl:21.11165/4cat/32x1-99x6 (NFDI4Cat Central Data Repository)
# Schema: https://w3id.org/nfdi4cat/coremeta4cat (v1.0.0, CC-BY-4.0)
#
# This file integrates all per-technique sub-datasets into a single
# CatalysisDataset entry. Refer to the individual technique files for
# full parameter detail:
#   metadata_PXRD.yaml       — 10 PXRD diffractograms
#   metadata_DRIFT.yaml      — 4 DRIFTS CO-adsorption spectra + info_drifts.txt
#   metadata_IR.yaml         — 6 IR spectra
#   metadata_BET.yaml        — BET surface areas for 10 samples
#   metadata_ICPAES.yaml     — ICP-AES composition for 8 samples
#   metadata_Reaction.yaml   — Catalytic hydrogenation testing (47 runs)
#
# Note on TEM: The dataset description (export.customization) mentions TEM
# as one of the characterization techniques, but no TEM data files are present
# in the deposited dataset. TEM is therefore noted but not modelled here.

id: hdl:21.11165/4cat/32x1-99x6
title:
  - >-
    Data set for publication: Support Engineering with Phosphorus: Tuning the
    Palladium-Catalyzed Selective Hydrogenation of α,β-Unsaturated Aldehydes
description:
  - >-
    Dataset consisting of catalyst characterization data (PXRD, DRIFT, IR, BET,
    and TEM) and catalyst testing data for Pd-based catalysts with varying
    phosphorus loading (0–5 wt%) on Al2O3 and SiO2 supports. The catalysts were
    evaluated for the selective hydrogenation of α,β-unsaturated aldehydes
    (cinnamyl alcohol and citral).
creator:
  - name: Rang, Fabian
    affiliation: KIT (Karlsruhe Institute of Technology)
    identifier: https://orcid.org/0009-0008-4564-9117
  - name: Hanf, Schirin
    affiliation: KIT (Karlsruhe Institute of Technology)
    identifier: https://orcid.org/0000-0003-2624-7872
  - name: Holtermann, Birger
    affiliation: KIT (Karlsruhe Institute of Technology)
  - name: Eggeler, Yolita
    affiliation: KIT (Karlsruhe Institute of Technology)
  - name: Barth, Simon
    affiliation: KIT (Karlsruhe Institute of Technology)
  - name: Grunwaldt, Jan-Dierk
    affiliation: KIT (Karlsruhe Institute of Technology)
publisher: NFDI4Cat Central Data Repository
issued: "2026-03-11"
license: http://creativecommons.org/licenses/by/4.0
version: "1.0"
rdf_type:
  id: VOC4CAT:0007001
  title: heterogeneous catalysis
subject:
  - Chemistry
  - Engineering
other_identifier:
  - notation: https://hdl.handle.net/21.11165/4cat/32x1-99x6
  - notation: UNF:6:udeCM+mrvJavSSk1tER0rw==
    description: Universal Numeric Fingerprint (UNF) for data integrity verification

# ============================================================
# DATA-GENERATING ACTIVITIES (was_generated_by)
# Five characterization techniques produced the measurement data.
# TEM is mentioned in the dataset description but no files are present.
# ============================================================

was_generated_by:

  # --- 1. POWDER X-RAY DIFFRACTION ---
  - id: hdl:21.11165/4cat/32x1-99x6#pxrd_characterization
    title:
      - PXRD characterization of Pd/P catalyst series (10 samples)
    description:
      - >-
        Powder X-ray diffraction for phase identification and structural analysis.
        10 two-column ASCII data files (.xy). 2θ range: 2–92° (step 0.015°) for
        8 samples; 2–63.5° for Pd5Al2O3 and Pd5PSiO2 (4098 points).
        Files: PXRD_PdAl2O3.xy (/3), PXRD_PdSiO2.xy (/24), PXRD_Pd1PAl2O3.xy (/16),
        PXRD_Pd2PAl2O3.xy (/21), PXRD_Pd3PAl2O3.xy (/17), PXRD_Pd4PAl2O3.xy (/14),
        PXRD_Pd5Al2O3.xy (/4), PXRD_Pd3PSiO2.xy (/20), PXRD_1PSiO2.xy (/22),
        PXRD_Pd5PSiO2.xy (/19).
    rdf_type:
      id: CHMO:0000158
      title: powder X-ray diffraction
    equipment:
      - X-ray diffractometer
    sample_state: powder
    realized_plan:
      id: hdl:21.11165/4cat/32x1-99x6#pxrd_protocol
      minimum_2theta: 2.0
      maximum_2theta: 92.0
      step_size: 0.015
    evaluated_entity:
      - id: hdl:21.11165/4cat/32x1-99x6#sample_PdAl2O3
        title: Pd/Al2O3
      - id: hdl:21.11165/4cat/32x1-99x6#sample_PdSiO2
        title: Pd/SiO2
      - id: hdl:21.11165/4cat/32x1-99x6#sample_Pd1PAl2O3
        title: Pd/1P/Al2O3
      - id: hdl:21.11165/4cat/32x1-99x6#sample_Pd2PAl2O3
        title: Pd/2P/Al2O3
      - id: hdl:21.11165/4cat/32x1-99x6#sample_Pd3PAl2O3
        title: Pd/3P/Al2O3
      - id: hdl:21.11165/4cat/32x1-99x6#sample_Pd4PAl2O3
        title: Pd/4P/Al2O3
      - id: hdl:21.11165/4cat/32x1-99x6#sample_Pd5PAl2O3
        title: Pd/5P/Al2O3
      - id: hdl:21.11165/4cat/32x1-99x6#sample_Pd3PSiO2
        title: Pd/3P/SiO2
      - id: hdl:21.11165/4cat/32x1-99x6#sample_1PSiO2
        title: 1P/SiO2
      - id: hdl:21.11165/4cat/32x1-99x6#sample_Pd5PSiO2
        title: Pd/5P/SiO2

  # --- 2. DRIFTS (CO ADSORPTION) ---
  - id: hdl:21.11165/4cat/32x1-99x6#drift_characterization
    title:
      - DRIFTS CO-adsorption characterization (4 samples)
    description:
      - >-
        In-situ DRIFTS of CO adsorption at room temperature. Time-resolved spectra
        (0–30 min). Pseudo-absorbance = log(1/reflectance); baseline corrected
        (info_drifts.txt /1; DOI: 10.1021/ac0702802). Analysis: OriginPro 2023.
        Files: DRIFT_Pd_Al2O3_CO_Ads_RT.dat (/6), DRIFT_Pd_3PAl2O3_CO_Ads_RT.dat (/15),
        DRIFT_Pd_SiO2_CO_Ads_RT.dat (/23), DRIFT_Pd_3PSiO2_CO_Ads_RT.dat (/11).
    rdf_type:
      id: CHMO:0000645
      title: diffuse reflectance infrared Fourier transform spectroscopy
    equipment:
      - FTIR spectrometer with DRIFT accessory
    sample_state: powder
    realized_plan:
      id: hdl:21.11165/4cat/32x1-99x6#drift_protocol
      adsorption_gas: CO
      atmosphere: CO at room temperature
      temperature: 25.0
      background_correction_method: pseudo-absorbance = log(1/reflectance); baseline corrected
    evaluated_entity:
      - id: hdl:21.11165/4cat/32x1-99x6#sample_PdAl2O3
        title: Pd/Al2O3
      - id: hdl:21.11165/4cat/32x1-99x6#sample_Pd3PAl2O3
        title: Pd/3P/Al2O3
      - id: hdl:21.11165/4cat/32x1-99x6#sample_PdSiO2
        title: Pd/SiO2
      - id: hdl:21.11165/4cat/32x1-99x6#sample_Pd3PSiO2
        title: Pd/3P/SiO2

  # --- 3. INFRARED SPECTROSCOPY ---
  - id: hdl:21.11165/4cat/32x1-99x6#ir_characterization
    title:
      - IR spectroscopy of Pd/P catalysts (6 samples, 1/3/5 wt% P on Al2O3 and SiO2)
    description:
      - >-
        Static IR spectra in pseudo-absorbance format. Wavenumber range: ~400–3599 cm⁻¹
        (3319 data points, .dpt format).
        Files: IR_2Pd1PAl2O3.0.dpt (/7), IR_2Pd3PAl2O3.0.dpt (/18),
        IR_2Pd5PAl2O3.0.dpt (/13), IR_2Pd1PSiO2.0.dpt (/8),
        IR_2Pd3PSiO2.0.dpt (/5), IR_2Pd5PSiO2.0.dpt (/10).
    rdf_type:
      id: coremeta4cat:InfraredSpectroscopy
      title: infrared spectroscopy
    equipment:
      - FTIR spectrometer
    sample_state: powder
    realized_plan:
      id: hdl:21.11165/4cat/32x1-99x6#ir_protocol
      minimum_wavenumber: 400.0
      maximum_wavenumber: 3599.0
    evaluated_entity:
      - id: hdl:21.11165/4cat/32x1-99x6#sample_Pd1PAl2O3
        title: Pd/1P/Al2O3
      - id: hdl:21.11165/4cat/32x1-99x6#sample_Pd3PAl2O3
        title: Pd/3P/Al2O3
      - id: hdl:21.11165/4cat/32x1-99x6#sample_Pd5PAl2O3
        title: Pd/5P/Al2O3
      - id: hdl:21.11165/4cat/32x1-99x6#sample_Pd1PSiO2
        title: Pd/1P/SiO2
      - id: hdl:21.11165/4cat/32x1-99x6#sample_Pd3PSiO2
        title: Pd/3P/SiO2
      - id: hdl:21.11165/4cat/32x1-99x6#sample_Pd5PSiO2
        title: Pd/5P/SiO2

  # --- 4. BET SURFACE AREA ---
  - id: hdl:21.11165/4cat/32x1-99x6#bet_characterization
    title:
      - BET specific surface area of 10 Pd/P catalyst samples
    description:
      - >-
        N2 BET surface area measurements. Results in m²/g. Source: bet_results.txt (/12).
        Surface area range: 72–126 m²/g across the series.
    rdf_type:
      id: coremeta4cat:BET
      title: Brunauer-Emmett-Teller analysis
    equipment:
      - BET surface area analyser
    realized_plan:
      id: hdl:21.11165/4cat/32x1-99x6#bet_protocol
      adsorbate_gas: N2
      measurement_temperature: -196.0
    evaluated_entity:
      - id: hdl:21.11165/4cat/32x1-99x6#sample_PdAl2O3
        title: Pd/Al2O3
      - id: hdl:21.11165/4cat/32x1-99x6#sample_Pd1PAl2O3
        title: Pd/1P/Al2O3
      - id: hdl:21.11165/4cat/32x1-99x6#sample_Pd2PAl2O3
        title: Pd/2P/Al2O3
      - id: hdl:21.11165/4cat/32x1-99x6#sample_Pd3PAl2O3
        title: Pd/3P/Al2O3
      - id: hdl:21.11165/4cat/32x1-99x6#sample_Pd4PAl2O3
        title: Pd/4P/Al2O3
      - id: hdl:21.11165/4cat/32x1-99x6#sample_Pd5PAl2O3
        title: Pd/5P/Al2O3
      - id: hdl:21.11165/4cat/32x1-99x6#sample_PdSiO2
        title: Pd/SiO2
      - id: hdl:21.11165/4cat/32x1-99x6#sample_Pd1PSiO2
        title: Pd/1P/SiO2
      - id: hdl:21.11165/4cat/32x1-99x6#sample_Pd3PSiO2
        title: Pd/3P/SiO2
      - id: hdl:21.11165/4cat/32x1-99x6#sample_Pd5PSiO2
        title: Pd/5P/SiO2

  # --- 5. ICP-AES ELEMENTAL ANALYSIS ---
  - id: hdl:21.11165/4cat/32x1-99x6#icpaes_characterization
    title:
      - ICP-AES determination of Pd and P content in 8 catalyst samples
    description:
      - >-
        Bulk elemental analysis (Pd and P wt%) for 8 samples.
        Source: icp_results.txt (/2). Sample codes: FR175, FR176, FR505, FR506,
        FR507, FR720, FR765, FR766.
    rdf_type:
      id: CHMO:0000267
      title: inductively coupled plasma atomic emission spectroscopy
    equipment:
      - ICP-AES spectrometer
    realized_plan:
      id: hdl:21.11165/4cat/32x1-99x6#icpaes_protocol
      element_analyzed:
        - Pd
        - P
    evaluated_entity:
      - id: hdl:21.11165/4cat/32x1-99x6#sample_Pd1PAl2O3
        title: Pd/1P/Al2O3 (FR175)
      - id: hdl:21.11165/4cat/32x1-99x6#sample_Pd3PAl2O3
        title: Pd/3P/Al2O3 (FR176)
      - id: hdl:21.11165/4cat/32x1-99x6#sample_Pd2PAl2O3
        title: Pd/2P/Al2O3 (FR505)
      - id: hdl:21.11165/4cat/32x1-99x6#sample_Pd4PAl2O3
        title: Pd/4P/Al2O3 (FR506)
      - id: hdl:21.11165/4cat/32x1-99x6#sample_Pd5PAl2O3
        title: Pd/5P/Al2O3 (FR507)
      - id: hdl:21.11165/4cat/32x1-99x6#sample_Pd3PSiO2
        title: Pd/3P/SiO2 (FR720)
      - id: hdl:21.11165/4cat/32x1-99x6#sample_Pd1PSiO2
        title: Pd/1P/SiO2 (FR765)
      - id: hdl:21.11165/4cat/32x1-99x6#sample_Pd5PSiO2
        title: Pd/5P/SiO2 (FR766)

# ============================================================
# CATALYTIC REACTION THIS DATASET IS ABOUT (is_about_activity)
# ============================================================

is_about_activity:
  - id: hdl:21.11165/4cat/32x1-99x6#hydrogenation_reaction
    title:
      - Pd-catalysed selective hydrogenation of α,β-unsaturated aldehydes
    description:
      - >-
        Selective hydrogenation of cinnamyl alcohol (CAL) and citral over
        Pd/P catalysts on Al2O3 and SiO2 supports. Target: C=C reduction to
        saturated alcohol. Batch reactor (pressurised vessel).
        Experimental designs: CCD and full-factorial (catalytic_data.xlsx, /9).
    reactant:
      - cinnamyl alcohol (CAL)
      - citral
    catalyst_type: Pd/P on Al2O3 or SiO2, ~2 wt% Pd, 0–5 wt% P
    reactor_temperature_range: 30–70°C
    experiment_pressure: 5.0   # bar; screening conditions (Sheet 1); range 1–9 bar in optimisation
    experiment_duration: 0.5   # hours (30 min); screening; range 10–50 min in optimisation
    atmosphere:
      - H2
    carried_out_by:
      - id: hdl:21.11165/4cat/32x1-99x6#autoclave_reactor
        title: Batch autoclave reactor
        description: Pressurised batch reactor; specific model not stated in dataset files.
    had_input_entity:
      - id: hdl:21.11165/4cat/32x1-99x6#reactant_CAL
        title: Cinnamyl alcohol (CAL)
        rdf_type:
          id: CHEBI:15554
          title: cinnamyl alcohol
      - id: hdl:21.11165/4cat/32x1-99x6#reactant_citral
        title: Citral
        rdf_type:
          id: CHEBI:29085
          title: citral
    product_identification_method:
      - id: hdl:21.11165/4cat/32x1-99x6#product_analysis_method
        title: GC-based product quantification
        description: >-
          Conversion and yield (%) with standard deviations reported in
          catalytic_data.xlsx. Analytical instrument not explicitly stated.

# ============================================================
# CATALYST SAMPLES THIS DATASET IS ABOUT (is_about_entity)
# ============================================================

is_about_entity:

  - id: hdl:21.11165/4cat/32x1-99x6#sample_PdAl2O3
    title: Pd/Al2O3
    description: >-
      Palladium on gamma-alumina, no phosphorus. Reference catalyst.
      BET: 119 m²/g. Nominal Pd ~2 wt%.
    rdf_type:
      id: OBI:0000747
      title: material sample
    has_physical_state: powder
    has_quantitative_attribute:
      - value: 119.0
        has_quantity_type: http://qudt.org/vocab/quantitykind/SpecificArea
        unit: https://qudt.org/vocab/unit/M2-PER-GM
        description: BET specific surface area (bet_results.txt, line 2)

  - id: hdl:21.11165/4cat/32x1-99x6#sample_PdSiO2
    title: Pd/SiO2
    description: >-
      Palladium on silica, no phosphorus. Reference catalyst.
      BET: 126 m²/g.
    rdf_type:
      id: OBI:0000747
      title: material sample
    has_physical_state: powder
    has_quantitative_attribute:
      - value: 126.0
        has_quantity_type: http://qudt.org/vocab/quantitykind/SpecificArea
        unit: https://qudt.org/vocab/unit/M2-PER-GM
        description: BET specific surface area (bet_results.txt, line 8)

  - id: hdl:21.11165/4cat/32x1-99x6#sample_Pd1PAl2O3
    title: Pd/1P/Al2O3
    description: >-
      FR175. Nominal: 2 wt% Pd, 1 wt% P / Al2O3.
      ICP: 1.8 wt% Pd, 0.8 wt% P. BET: 118 m²/g.
    rdf_type:
      id: OBI:0000747
      title: material sample
    has_physical_state: powder
    has_quantitative_attribute:
      - value: 1.8
        has_quantity_type: http://qudt.org/vocab/quantitykind/MassFraction
        unit: https://qudt.org/vocab/unit/PERCENT
        description: ICP-measured Pd loading wt% (icp_results.txt, line 1)
      - value: 0.8
        has_quantity_type: http://qudt.org/vocab/quantitykind/MassFraction
        unit: https://qudt.org/vocab/unit/PERCENT
        description: ICP-measured P loading wt% (icp_results.txt, line 1)
      - value: 118.0
        has_quantity_type: http://qudt.org/vocab/quantitykind/SpecificArea
        unit: https://qudt.org/vocab/unit/M2-PER-GM
        description: BET specific surface area (bet_results.txt, line 3)

  - id: hdl:21.11165/4cat/32x1-99x6#sample_Pd2PAl2O3
    title: Pd/2P/Al2O3
    description: >-
      FR505. Nominal: 2 wt% Pd, 2 wt% P / Al2O3.
      ICP: 2.0 wt% Pd, 2.0 wt% P. BET: 116 m²/g.
    rdf_type:
      id: OBI:0000747
      title: material sample
    has_physical_state: powder
    has_quantitative_attribute:
      - value: 2.0
        has_quantity_type: http://qudt.org/vocab/quantitykind/MassFraction
        unit: https://qudt.org/vocab/unit/PERCENT
        description: ICP-measured Pd loading wt% (icp_results.txt, line 3)
      - value: 2.0
        has_quantity_type: http://qudt.org/vocab/quantitykind/MassFraction
        unit: https://qudt.org/vocab/unit/PERCENT
        description: ICP-measured P loading wt% (icp_results.txt, line 3)
      - value: 116.0
        has_quantity_type: http://qudt.org/vocab/quantitykind/SpecificArea
        unit: https://qudt.org/vocab/unit/M2-PER-GM
        description: BET specific surface area (bet_results.txt, line 4)

  - id: hdl:21.11165/4cat/32x1-99x6#sample_Pd3PAl2O3
    title: Pd/3P/Al2O3
    description: >-
      FR176. Nominal: 2 wt% Pd, 3 wt% P / Al2O3.
      ICP: 1.8 wt% Pd, 2.5 wt% P. BET: 105 m²/g.
    rdf_type:
      id: OBI:0000747
      title: material sample
    has_physical_state: powder
    has_quantitative_attribute:
      - value: 1.8
        has_quantity_type: http://qudt.org/vocab/quantitykind/MassFraction
        unit: https://qudt.org/vocab/unit/PERCENT
        description: ICP-measured Pd loading wt% (icp_results.txt, line 2)
      - value: 2.5
        has_quantity_type: http://qudt.org/vocab/quantitykind/MassFraction
        unit: https://qudt.org/vocab/unit/PERCENT
        description: ICP-measured P loading wt% (icp_results.txt, line 2)
      - value: 105.0
        has_quantity_type: http://qudt.org/vocab/quantitykind/SpecificArea
        unit: https://qudt.org/vocab/unit/M2-PER-GM
        description: BET specific surface area (bet_results.txt, line 5)

  - id: hdl:21.11165/4cat/32x1-99x6#sample_Pd4PAl2O3
    title: Pd/4P/Al2O3
    description: >-
      FR506. Nominal: 2 wt% Pd, 4 wt% P / Al2O3.
      ICP: 2.0 wt% Pd, 3.7 wt% P. BET: 112 m²/g.
    rdf_type:
      id: OBI:0000747
      title: material sample
    has_physical_state: powder
    has_quantitative_attribute:
      - value: 2.0
        has_quantity_type: http://qudt.org/vocab/quantitykind/MassFraction
        unit: https://qudt.org/vocab/unit/PERCENT
        description: ICP-measured Pd loading wt% (icp_results.txt, line 4)
      - value: 3.7
        has_quantity_type: http://qudt.org/vocab/quantitykind/MassFraction
        unit: https://qudt.org/vocab/unit/PERCENT
        description: ICP-measured P loading wt% (icp_results.txt, line 4)
      - value: 112.0
        has_quantity_type: http://qudt.org/vocab/quantitykind/SpecificArea
        unit: https://qudt.org/vocab/unit/M2-PER-GM
        description: BET specific surface area (bet_results.txt, line 6)

  - id: hdl:21.11165/4cat/32x1-99x6#sample_Pd5PAl2O3
    title: Pd/5P/Al2O3
    description: >-
      FR507. Nominal: 2 wt% Pd, 5 wt% P / Al2O3.
      ICP: 1.9 wt% Pd, 4.6 wt% P. BET: 108 m²/g.
      Note: PXRD file named PXRD_Pd5Al2O3.xy (shorter range 2–63.5°).
    rdf_type:
      id: OBI:0000747
      title: material sample
    has_physical_state: powder
    has_quantitative_attribute:
      - value: 1.9
        has_quantity_type: http://qudt.org/vocab/quantitykind/MassFraction
        unit: https://qudt.org/vocab/unit/PERCENT
        description: ICP-measured Pd loading wt% (icp_results.txt, line 5)
      - value: 4.6
        has_quantity_type: http://qudt.org/vocab/quantitykind/MassFraction
        unit: https://qudt.org/vocab/unit/PERCENT
        description: ICP-measured P loading wt% (icp_results.txt, line 5)
      - value: 108.0
        has_quantity_type: http://qudt.org/vocab/quantitykind/SpecificArea
        unit: https://qudt.org/vocab/unit/M2-PER-GM
        description: BET specific surface area (bet_results.txt, line 7)

  - id: hdl:21.11165/4cat/32x1-99x6#sample_Pd1PSiO2
    title: Pd/1P/SiO2
    description: >-
      FR765. Nominal: 2 wt% Pd, 1 wt% P / SiO2.
      ICP: 2.0 wt% Pd, 1.1 wt% P. BET: 118 m²/g.
    rdf_type:
      id: OBI:0000747
      title: material sample
    has_physical_state: powder
    has_quantitative_attribute:
      - value: 2.0
        has_quantity_type: http://qudt.org/vocab/quantitykind/MassFraction
        unit: https://qudt.org/vocab/unit/PERCENT
        description: ICP-measured Pd loading wt% (icp_results.txt, line 7)
      - value: 1.1
        has_quantity_type: http://qudt.org/vocab/quantitykind/MassFraction
        unit: https://qudt.org/vocab/unit/PERCENT
        description: ICP-measured P loading wt% (icp_results.txt, line 7)
      - value: 118.0
        has_quantity_type: http://qudt.org/vocab/quantitykind/SpecificArea
        unit: https://qudt.org/vocab/unit/M2-PER-GM
        description: BET specific surface area (bet_results.txt, line 9)

  - id: hdl:21.11165/4cat/32x1-99x6#sample_Pd3PSiO2
    title: Pd/3P/SiO2
    description: >-
      FR720. Nominal: 2 wt% Pd, 3 wt% P / SiO2.
      ICP: 1.8 wt% Pd, 2.6 wt% P. BET: 98 m²/g.
    rdf_type:
      id: OBI:0000747
      title: material sample
    has_physical_state: powder
    has_quantitative_attribute:
      - value: 1.8
        has_quantity_type: http://qudt.org/vocab/quantitykind/MassFraction
        unit: https://qudt.org/vocab/unit/PERCENT
        description: ICP-measured Pd loading wt% (icp_results.txt, line 6)
      - value: 2.6
        has_quantity_type: http://qudt.org/vocab/quantitykind/MassFraction
        unit: https://qudt.org/vocab/unit/PERCENT
        description: ICP-measured P loading wt% (icp_results.txt, line 6)
      - value: 98.0
        has_quantity_type: http://qudt.org/vocab/quantitykind/SpecificArea
        unit: https://qudt.org/vocab/unit/M2-PER-GM
        description: BET specific surface area (bet_results.txt, line 10)

  - id: hdl:21.11165/4cat/32x1-99x6#sample_Pd5PSiO2
    title: Pd/5P/SiO2
    description: >-
      FR766. Nominal: 2 wt% Pd, 5 wt% P / SiO2.
      ICP: 2.0 wt% Pd, 4.8 wt% P. BET: 72 m²/g.
      PXRD file covers shorter range (2–63.5°).
    rdf_type:
      id: OBI:0000747
      title: material sample
    has_physical_state: powder
    has_quantitative_attribute:
      - value: 2.0
        has_quantity_type: http://qudt.org/vocab/quantitykind/MassFraction
        unit: https://qudt.org/vocab/unit/PERCENT
        description: ICP-measured Pd loading wt% (icp_results.txt, line 8)
      - value: 4.8
        has_quantity_type: http://qudt.org/vocab/quantitykind/MassFraction
        unit: https://qudt.org/vocab/unit/PERCENT
        description: ICP-measured P loading wt% (icp_results.txt, line 8)
      - value: 72.0
        has_quantity_type: http://qudt.org/vocab/quantitykind/SpecificArea
        unit: https://qudt.org/vocab/unit/M2-PER-GM
        description: BET specific surface area (bet_results.txt, line 11)

  - id: hdl:21.11165/4cat/32x1-99x6#sample_1PSiO2
    title: 1P/SiO2
    description: >-
      Phosphorus-loaded silica reference without Pd (1 wt% P).
      No ICP or BET data in dataset files.
    rdf_type:
      id: OBI:0000747
      title: material sample
    has_physical_state: powder

File: datasets/hdl.21.11165_4cat_32x1-99x6/metadata/metadata_BET.yaml
---
# CoreMeta4Cat metadata — BET Surface Area Analysis sub-dataset
# Dataset: hdl:21.11165/4cat/32x1-99x6 (NFDI4Cat Central Data Repository)
# Schema: https://w3id.org/nfdi4cat/coremeta4cat (v1.0.0)
#
# Source file:
#   bet_results.txt  (hdl:21.11165/4cat/32x1-99x6/12)
#   Lines 2–11: 10 catalyst samples with BET specific surface area in m²/g

id: hdl:21.11165/4cat/32x1-99x6#bet_dataset
title:
  - BET specific surface area data – Pd/P catalysts on Al2O3 and SiO2
description:
  - >-
    Brunauer-Emmett-Teller (BET) specific surface area measurements for 10
    Pd-based catalyst samples with phosphorus loading from 0 to 5 wt% on
    Al2O3 and SiO2 supports. Results reported in m²/g. Source: bet_results.txt
    (hdl:21.11165/4cat/32x1-99x6/12). Part of the parent dataset
    hdl:21.11165/4cat/32x1-99x6.
rdf_type:
  id: VOC4CAT:0007001
  title: heterogeneous catalysis
other_identifier:
  - notation: https://hdl.handle.net/21.11165/4cat/32x1-99x6
theme:
  - preferred_label:
      - Chemistry
      - Engineering

# ---------- DATA-GENERATING ACTIVITY ----------

was_generated_by:
  - id: hdl:21.11165/4cat/32x1-99x6#bet_characterization
    title:
      - BET surface area characterization of 10 Pd/P catalyst samples
    description:
      - >-
        Specific surface area determination via nitrogen adsorption (N2 BET)
        for 10 catalyst samples. Results reported in m²/g. Adsorbate gas: N2
        (standard for BET; not explicitly stated in dataset files but implied
        by convention). Degassing conditions and measurement temperature not
        explicitly stated. Results table: bet_results.txt (hdl:.../12).
    rdf_type:
      id: coremeta4cat:BET
      title: Brunauer-Emmett-Teller analysis
    equipment:
      - BET surface area analyser  # specific instrument not stated in dataset files
    realized_plan:
      id: hdl:21.11165/4cat/32x1-99x6#bet_protocol
      adsorbate_gas: N2   # nitrogen adsorption; standard BET convention; not explicitly stated
      measurement_temperature: -196.0  # °C; liquid nitrogen temperature; standard BET; not explicitly stated
    evaluated_entity:
      - id: hdl:21.11165/4cat/32x1-99x6#sample_PdAl2O3
        title: Pd/Al2O3
      - id: hdl:21.11165/4cat/32x1-99x6#sample_Pd1PAl2O3
        title: Pd/1P/Al2O3
      - id: hdl:21.11165/4cat/32x1-99x6#sample_Pd2PAl2O3
        title: Pd/2P/Al2O3
      - id: hdl:21.11165/4cat/32x1-99x6#sample_Pd3PAl2O3
        title: Pd/3P/Al2O3
      - id: hdl:21.11165/4cat/32x1-99x6#sample_Pd4PAl2O3
        title: Pd/4P/Al2O3
      - id: hdl:21.11165/4cat/32x1-99x6#sample_Pd5PAl2O3
        title: Pd/5P/Al2O3
      - id: hdl:21.11165/4cat/32x1-99x6#sample_PdSiO2
        title: Pd/SiO2
      - id: hdl:21.11165/4cat/32x1-99x6#sample_Pd1PSiO2
        title: Pd/1P/SiO2
      - id: hdl:21.11165/4cat/32x1-99x6#sample_Pd3PSiO2
        title: Pd/3P/SiO2
      - id: hdl:21.11165/4cat/32x1-99x6#sample_Pd5PSiO2
        title: Pd/5P/SiO2

# ---------- ENTITIES THIS DATASET IS ABOUT ----------

is_about_entity:
  - id: hdl:21.11165/4cat/32x1-99x6#sample_PdAl2O3
    title: Pd/Al2O3
    description: Palladium on alumina, no phosphorus. BET surface area: 119 m²/g.
    rdf_type:
      id: OBI:0000747
      title: material sample
    has_physical_state: powder
    has_quantitative_attribute:
      - value: 119.0
        has_quantity_type: http://qudt.org/vocab/quantitykind/SpecificArea
        unit: https://qudt.org/vocab/unit/M2-PER-GM
        description: BET specific surface area (bet_results.txt, line 2)

  - id: hdl:21.11165/4cat/32x1-99x6#sample_Pd1PAl2O3
    title: Pd/1P/Al2O3
    description: Palladium on alumina, 1 wt% P. BET surface area: 118 m²/g.
    rdf_type:
      id: OBI:0000747
      title: material sample
    has_physical_state: powder
    has_quantitative_attribute:
      - value: 118.0
        has_quantity_type: http://qudt.org/vocab/quantitykind/SpecificArea
        unit: https://qudt.org/vocab/unit/M2-PER-GM
        description: BET specific surface area (bet_results.txt, line 3)

  - id: hdl:21.11165/4cat/32x1-99x6#sample_Pd2PAl2O3
    title: Pd/2P/Al2O3
    description: >-
      Palladium on alumina, 2 wt% P.
      ICP-measured: 2.0 wt% Pd, 2.0 wt% P (sample FR505).
      BET surface area: 116 m²/g.
    rdf_type:
      id: OBI:0000747
      title: material sample
    has_physical_state: powder
    has_quantitative_attribute:
      - value: 116.0
        has_quantity_type: http://qudt.org/vocab/quantitykind/SpecificArea
        unit: https://qudt.org/vocab/unit/M2-PER-GM
        description: BET specific surface area (bet_results.txt, line 4)

  - id: hdl:21.11165/4cat/32x1-99x6#sample_Pd3PAl2O3
    title: Pd/3P/Al2O3
    description: >-
      Palladium on alumina, 3 wt% P.
      ICP-measured: 1.8 wt% Pd, 2.5 wt% P (sample FR176).
      BET surface area: 105 m²/g.
    rdf_type:
      id: OBI:0000747
      title: material sample
    has_physical_state: powder
    has_quantitative_attribute:
      - value: 105.0
        has_quantity_type: http://qudt.org/vocab/quantitykind/SpecificArea
        unit: https://qudt.org/vocab/unit/M2-PER-GM
        description: BET specific surface area (bet_results.txt, line 5)

  - id: hdl:21.11165/4cat/32x1-99x6#sample_Pd4PAl2O3
    title: Pd/4P/Al2O3
    description: >-
      Palladium on alumina, 4 wt% P.
      ICP-measured: 2.0 wt% Pd, 3.7 wt% P (sample FR506).
      BET surface area: 112 m²/g.
    rdf_type:
      id: OBI:0000747
      title: material sample
    has_physical_state: powder
    has_quantitative_attribute:
      - value: 112.0
        has_quantity_type: http://qudt.org/vocab/quantitykind/SpecificArea
        unit: https://qudt.org/vocab/unit/M2-PER-GM
        description: BET specific surface area (bet_results.txt, line 6)

  - id: hdl:21.11165/4cat/32x1-99x6#sample_Pd5PAl2O3
    title: Pd/5P/Al2O3
    description: >-
      Palladium on alumina, 5 wt% P.
      ICP-measured: 1.9 wt% Pd, 4.6 wt% P (sample FR507).
      BET surface area: 108 m²/g.
    rdf_type:
      id: OBI:0000747
      title: material sample
    has_physical_state: powder
    has_quantitative_attribute:
      - value: 108.0
        has_quantity_type: http://qudt.org/vocab/quantitykind/SpecificArea
        unit: https://qudt.org/vocab/unit/M2-PER-GM
        description: BET specific surface area (bet_results.txt, line 7)

  - id: hdl:21.11165/4cat/32x1-99x6#sample_PdSiO2
    title: Pd/SiO2
    description: Palladium on silica, no phosphorus. BET surface area: 126 m²/g.
    rdf_type:
      id: OBI:0000747
      title: material sample
    has_physical_state: powder
    has_quantitative_attribute:
      - value: 126.0
        has_quantity_type: http://qudt.org/vocab/quantitykind/SpecificArea
        unit: https://qudt.org/vocab/unit/M2-PER-GM
        description: BET specific surface area (bet_results.txt, line 8)

  - id: hdl:21.11165/4cat/32x1-99x6#sample_Pd1PSiO2
    title: Pd/1P/SiO2
    description: >-
      Palladium on silica, 1 wt% P.
      ICP-measured: 2.0 wt% Pd, 1.1 wt% P (sample FR765).
      BET surface area: 118 m²/g.
    rdf_type:
      id: OBI:0000747
      title: material sample
    has_physical_state: powder
    has_quantitative_attribute:
      - value: 118.0
        has_quantity_type: http://qudt.org/vocab/quantitykind/SpecificArea
        unit: https://qudt.org/vocab/unit/M2-PER-GM
        description: BET specific surface area (bet_results.txt, line 9)

  - id: hdl:21.11165/4cat/32x1-99x6#sample_Pd3PSiO2
    title: Pd/3P/SiO2
    description: >-
      Palladium on silica, 3 wt% P.
      ICP-measured: 1.8 wt% Pd, 2.6 wt% P (sample FR720).
      BET surface area: 98 m²/g.
    rdf_type:
      id: OBI:0000747
      title: material sample
    has_physical_state: powder
    has_quantitative_attribute:
      - value: 98.0
        has_quantity_type: http://qudt.org/vocab/quantitykind/SpecificArea
        unit: https://qudt.org/vocab/unit/M2-PER-GM
        description: BET specific surface area (bet_results.txt, line 10)

  - id: hdl:21.11165/4cat/32x1-99x6#sample_Pd5PSiO2
    title: Pd/5P/SiO2
    description: >-
      Palladium on silica, 5 wt% P.
      ICP-measured: 2.0 wt% Pd, 4.8 wt% P (sample FR766).
      BET surface area: 72 m²/g.
    rdf_type:
      id: OBI:0000747
      title: material sample
    has_physical_state: powder
    has_quantitative_attribute:
      - value: 72.0
        has_quantity_type: http://qudt.org/vocab/quantitykind/SpecificArea
        unit: https://qudt.org/vocab/unit/M2-PER-GM
        description: BET specific surface area (bet_results.txt, line 11)

File: datasets/hdl.21.11165_4cat_32x1-99x6/metadata/metadata_DRIFT.yaml
---
# CoreMeta4Cat metadata — Diffuse Reflectance Infrared Fourier Transform Spectroscopy (DRIFTS) sub-dataset
# Dataset: hdl:21.11165/4cat/32x1-99x6 (NFDI4Cat Central Data Repository)
# Schema: https://w3id.org/nfdi4cat/coremeta4cat (v1.0.0)
#
# Source files grouped here:
#   DRIFT_Pd_Al2O3_CO_Ads_RT.dat    (hdl:21.11165/4cat/32x1-99x6/6)
#   DRIFT_Pd_3PAl2O3_CO_Ads_RT.dat  (hdl:21.11165/4cat/32x1-99x6/15)
#   DRIFT_Pd_SiO2_CO_Ads_RT.dat     (hdl:21.11165/4cat/32x1-99x6/23)
#   DRIFT_Pd_3PSiO2_CO_Ads_RT.dat   (hdl:21.11165/4cat/32x1-99x6/11)
#   info_drifts.txt                  (hdl:21.11165/4cat/32x1-99x6/1)  — methodology notes

id: hdl:21.11165/4cat/32x1-99x6#drift_dataset
title:
  - DRIFTS CO-adsorption data – Pd/Al2O3 and Pd/3P/Al2O3 and Pd/SiO2 and Pd/3P/SiO2
description:
  - >-
    Diffuse Reflectance Infrared Fourier Transform Spectroscopy (DRIFTS) during
    CO adsorption at room temperature for four catalyst samples: Pd/Al2O3,
    Pd/3P/Al2O3, Pd/SiO2, and Pd/3P/SiO2. Data are recorded as time-resolved
    spectra (pseudo-absorbance vs. wavenumber) at multiple time points (0–30 min).
    Pseudo-absorbance was computed as log(1/reflectance) and spectra were baseline
    corrected. Analysis and plotting performed with OriginPro 2023.
    Part of the parent dataset hdl:21.11165/4cat/32x1-99x6.
rdf_type:
  id: VOC4CAT:0007001
  title: heterogeneous catalysis
other_identifier:
  - notation: https://hdl.handle.net/21.11165/4cat/32x1-99x6
theme:
  - preferred_label:
      - Chemistry
      - Engineering

# ---------- DATA-GENERATING ACTIVITY ----------

was_generated_by:
  - id: hdl:21.11165/4cat/32x1-99x6#drift_characterization
    title:
      - DRIFTS CO-adsorption characterization of Pd/P catalyst pairs
    description:
      - >-
        In-situ DRIFTS measurement of CO adsorption on four catalyst samples
        at room temperature. Spectra recorded as a time series during CO exposure
        (0–30 min). Raw reflectance data converted to pseudo-absorbance via
        log(1/reflectance) and baseline corrected for stacked-spectra display
        (see info_drifts.txt, hdl:21.11165/4cat/32x1-99x6/1).
        Reference: Anal. Chem. 2007, 79, 10, 3912–3918 (DOI: 10.1021/ac0702802).
        Data files:
          DRIFT_Pd_Al2O3_CO_Ads_RT.dat   (hdl:.../6)   — Pd/Al2O3, no P
          DRIFT_Pd_3PAl2O3_CO_Ads_RT.dat (hdl:.../15)  — Pd/3P/Al2O3
          DRIFT_Pd_SiO2_CO_Ads_RT.dat    (hdl:.../23)  — Pd/SiO2, no P
          DRIFT_Pd_3PSiO2_CO_Ads_RT.dat  (hdl:.../11)  — Pd/3P/SiO2
    rdf_type:
      id: CHMO:0000645
      title: diffuse reflectance infrared Fourier transform spectroscopy
    equipment:
      - FTIR spectrometer with DRIFT accessory  # specific model not stated in dataset files
    sample_state: powder
    realized_plan:
      id: hdl:21.11165/4cat/32x1-99x6#drift_protocol
      adsorption_gas: CO  # from filenames: CO_Ads_RT
      atmosphere: CO at room temperature
      temperature: 25.0   # room temperature (RT); units: °C; not explicitly stated, inferred from RT label
      background_correction_method: >-
        Pseudo-absorbance = log(1/reflectance); baseline corrected for stacked
        spectra (info_drifts.txt, lines 1–4; DOI: 10.1021/ac0702802)
    evaluated_entity:
      - id: hdl:21.11165/4cat/32x1-99x6#sample_PdAl2O3
        title: Pd/Al2O3
      - id: hdl:21.11165/4cat/32x1-99x6#sample_Pd3PAl2O3
        title: Pd/3P/Al2O3
      - id: hdl:21.11165/4cat/32x1-99x6#sample_PdSiO2
        title: Pd/SiO2
      - id: hdl:21.11165/4cat/32x1-99x6#sample_Pd3PSiO2
        title: Pd/3P/SiO2

# ---------- ENTITIES THIS DATASET IS ABOUT ----------

is_about_entity:
  - id: hdl:21.11165/4cat/32x1-99x6#sample_PdAl2O3
    title: Pd/Al2O3
    description: >-
      Palladium catalyst on gamma-alumina support, no phosphorus modifier.
      BET specific surface area: 119 m²/g (bet_results.txt, line 2).
    rdf_type:
      id: OBI:0000747
      title: material sample
    has_physical_state: powder
    has_quantitative_attribute:
      - value: 119.0
        has_quantity_type: http://qudt.org/vocab/quantitykind/SpecificArea
        unit: https://qudt.org/vocab/unit/M2-PER-GM
        description: BET specific surface area (bet_results.txt, line 2)

  - id: hdl:21.11165/4cat/32x1-99x6#sample_Pd3PAl2O3
    title: Pd/3P/Al2O3
    description: >-
      Palladium catalyst on alumina with 3 wt% nominal P loading.
      ICP-measured: 1.8 wt% Pd, 2.5 wt% P (sample FR176, icp_results.txt line 2).
      BET specific surface area: 105 m²/g (bet_results.txt, line 5).
    rdf_type:
      id: OBI:0000747
      title: material sample
    has_physical_state: powder
    has_quantitative_attribute:
      - value: 1.8
        has_quantity_type: http://qudt.org/vocab/quantitykind/MassFraction
        unit: https://qudt.org/vocab/unit/PERCENT
        description: ICP-measured Pd loading in wt% (icp_results.txt, line 2; sample FR176)
      - value: 2.5
        has_quantity_type: http://qudt.org/vocab/quantitykind/MassFraction
        unit: https://qudt.org/vocab/unit/PERCENT
        description: ICP-measured P loading in wt% (icp_results.txt, line 2; sample FR176)
      - value: 105.0
        has_quantity_type: http://qudt.org/vocab/quantitykind/SpecificArea
        unit: https://qudt.org/vocab/unit/M2-PER-GM
        description: BET specific surface area (bet_results.txt, line 5)

  - id: hdl:21.11165/4cat/32x1-99x6#sample_PdSiO2
    title: Pd/SiO2
    description: >-
      Palladium catalyst on silica support, no phosphorus modifier.
      BET specific surface area: 126 m²/g (bet_results.txt, line 8).
    rdf_type:
      id: OBI:0000747
      title: material sample
    has_physical_state: powder
    has_quantitative_attribute:
      - value: 126.0
        has_quantity_type: http://qudt.org/vocab/quantitykind/SpecificArea
        unit: https://qudt.org/vocab/unit/M2-PER-GM
        description: BET specific surface area (bet_results.txt, line 8)

  - id: hdl:21.11165/4cat/32x1-99x6#sample_Pd3PSiO2
    title: Pd/3P/SiO2
    description: >-
      Palladium catalyst on silica with 3 wt% nominal P loading.
      ICP-measured: 1.8 wt% Pd, 2.6 wt% P (sample FR720, icp_results.txt line 6).
      BET specific surface area: 98 m²/g (bet_results.txt, line 10).
    rdf_type:
      id: OBI:0000747
      title: material sample
    has_physical_state: powder
    has_quantitative_attribute:
      - value: 1.8
        has_quantity_type: http://qudt.org/vocab/quantitykind/MassFraction
        unit: https://qudt.org/vocab/unit/PERCENT
        description: ICP-measured Pd loading in wt% (icp_results.txt, line 6; sample FR720)
      - value: 2.6
        has_quantity_type: http://qudt.org/vocab/quantitykind/MassFraction
        unit: https://qudt.org/vocab/unit/PERCENT
        description: ICP-measured P loading in wt% (icp_results.txt, line 6; sample FR720)
      - value: 98.0
        has_quantity_type: http://qudt.org/vocab/quantitykind/SpecificArea
        unit: https://qudt.org/vocab/unit/M2-PER-GM
        description: BET specific surface area (bet_results.txt, line 10)
