Repository: HendrikBorgelt/4Cat_dcat_ap_plus_example_data

File: datasets/hdl.21.11165_4cat_32x1-99x6/metadata/metadata_ICPAES.yaml
---
# CoreMeta4Cat metadata — ICP-AES Elemental Analysis sub-dataset
# Dataset: hdl:21.11165/4cat/32x1-99x6 (NFDI4Cat Central Data Repository)
# Schema: https://w3id.org/nfdi4cat/coremeta4cat (v1.0.0)
#
# Source file:
#   icp_results.txt  (hdl:21.11165/4cat/32x1-99x6/2)
#   Lines 1–8: 8 catalyst samples with measured Pd and P wt% loadings

id: hdl:21.11165/4cat/32x1-99x6#icpaes_dataset
title:
  - ICP-AES elemental composition data – Pd and P loadings in Pd/P catalysts
description:
  - >-
    Inductively Coupled Plasma Atomic Emission Spectroscopy (ICP-AES) results
    for bulk elemental composition of 8 Pd-based catalyst samples with phosphorus
    loading. Both Pd and P contents are reported in wt%. Sample IDs (FR-codes)
    correspond to the internal laboratory numbering. Source: icp_results.txt
    (hdl:21.11165/4cat/32x1-99x6/2). Part of the parent dataset
    hdl:21.11165/4cat/32x1-99x6.
rdf_type:
  id: VOC4CAT:0007001
  title: heterogeneous catalysis
other_identifier:
  - notation: https://hdl.handle.net/21.11165/4cat/32x1-99x6
theme:
  - preferred_label:
      - Chemistry
      - Engineering

# ---------- DATA-GENERATING ACTIVITY ----------

was_generated_by:
  - id: hdl:21.11165/4cat/32x1-99x6#icpaes_characterization
    title:
      - ICP-AES determination of Pd and P content in 8 catalyst samples
    description:
      - >-
        Bulk elemental analysis by ICP-AES for Pd and P content in 8 catalyst
        samples. Results given in wt%. Calibration method and detection limits
        not explicitly stated in dataset files. Sample codes (FR175, FR176,
        FR505, FR506, FR507, FR720, FR765, FR766) correspond to internal
        laboratory IDs. Source: icp_results.txt (hdl:.../2).
    rdf_type:
      id: CHMO:0000267
      title: inductively coupled plasma atomic emission spectroscopy
    equipment:
      - ICP-AES spectrometer  # specific instrument not stated in dataset files
    realized_plan:
      id: hdl:21.11165/4cat/32x1-99x6#icpaes_protocol
      element_analyzed:
        - Pd
        - P
    evaluated_entity:
      - id: hdl:21.11165/4cat/32x1-99x6#sample_Pd1PAl2O3
        title: Pd/1P/Al2O3 (FR175)
      - id: hdl:21.11165/4cat/32x1-99x6#sample_Pd3PAl2O3
        title: Pd/3P/Al2O3 (FR176)
      - id: hdl:21.11165/4cat/32x1-99x6#sample_Pd2PAl2O3
        title: Pd/2P/Al2O3 (FR505)
      - id: hdl:21.11165/4cat/32x1-99x6#sample_Pd4PAl2O3
        title: Pd/4P/Al2O3 (FR506)
      - id: hdl:21.11165/4cat/32x1-99x6#sample_Pd5PAl2O3
        title: Pd/5P/Al2O3 (FR507)
      - id: hdl:21.11165/4cat/32x1-99x6#sample_Pd3PSiO2
        title: Pd/3P/SiO2 (FR720)
      - id: hdl:21.11165/4cat/32x1-99x6#sample_Pd1PSiO2
        title: Pd/1P/SiO2 (FR765)
      - id: hdl:21.11165/4cat/32x1-99x6#sample_Pd5PSiO2
        title: Pd/5P/SiO2 (FR766)

# ---------- ENTITIES THIS DATASET IS ABOUT ----------
# ICP-AES measured compositions per sample, in file order (icp_results.txt lines 1–8)

is_about_entity:
  - id: hdl:21.11165/4cat/32x1-99x6#sample_Pd1PAl2O3
    title: Pd/1P/Al2O3
    description: >-
      Internal lab code FR175. Nominal: 2 wt% Pd, 1 wt% P on Al2O3.
      ICP-measured: 1.8 wt% Pd, 0.8 wt% P (icp_results.txt, line 1).
    rdf_type:
      id: OBI:0000747
      title: material sample
    has_physical_state: powder
    has_quantitative_attribute:
      - value: 1.8
        has_quantity_type: http://qudt.org/vocab/quantitykind/MassFraction
        unit: https://qudt.org/vocab/unit/PERCENT
        description: ICP-AES measured Pd content in wt% (icp_results.txt, line 1)
      - value: 0.8
        has_quantity_type: http://qudt.org/vocab/quantitykind/MassFraction
        unit: https://qudt.org/vocab/unit/PERCENT
        description: ICP-AES measured P content in wt% (icp_results.txt, line 1)

  - id: hdl:21.11165/4cat/32x1-99x6#sample_Pd3PAl2O3
    title: Pd/3P/Al2O3
    description: >-
      Internal lab code FR176. Nominal: 2 wt% Pd, 3 wt% P on Al2O3.
      ICP-measured: 1.8 wt% Pd, 2.5 wt% P (icp_results.txt, line 2).
    rdf_type:
      id: OBI:0000747
      title: material sample
    has_physical_state: powder
    has_quantitative_attribute:
      - value: 1.8
        has_quantity_type: http://qudt.org/vocab/quantitykind/MassFraction
        unit: https://qudt.org/vocab/unit/PERCENT
        description: ICP-AES measured Pd content in wt% (icp_results.txt, line 2)
      - value: 2.5
        has_quantity_type: http://qudt.org/vocab/quantitykind/MassFraction
        unit: https://qudt.org/vocab/unit/PERCENT
        description: ICP-AES measured P content in wt% (icp_results.txt, line 2)

  - id: hdl:21.11165/4cat/32x1-99x6#sample_Pd2PAl2O3
    title: Pd/2P/Al2O3
    description: >-
      Internal lab code FR505. Nominal: 2 wt% Pd, 2 wt% P on Al2O3.
      ICP-measured: 2.0 wt% Pd, 2.0 wt% P (icp_results.txt, line 3).
    rdf_type:
      id: OBI:0000747
      title: material sample
    has_physical_state: powder
    has_quantitative_attribute:
      - value: 2.0
        has_quantity_type: http://qudt.org/vocab/quantitykind/MassFraction
        unit: https://qudt.org/vocab/unit/PERCENT
        description: ICP-AES measured Pd content in wt% (icp_results.txt, line 3)
      - value: 2.0
        has_quantity_type: http://qudt.org/vocab/quantitykind/MassFraction
        unit: https://qudt.org/vocab/unit/PERCENT
        description: ICP-AES measured P content in wt% (icp_results.txt, line 3)

  - id: hdl:21.11165/4cat/32x1-99x6#sample_Pd4PAl2O3
    title: Pd/4P/Al2O3
    description: >-
      Internal lab code FR506. Nominal: 2 wt% Pd, 4 wt% P on Al2O3.
      ICP-measured: 2.0 wt% Pd, 3.7 wt% P (icp_results.txt, line 4).
    rdf_type:
      id: OBI:0000747
      title: material sample
    has_physical_state: powder
    has_quantitative_attribute:
      - value: 2.0
        has_quantity_type: http://qudt.org/vocab/quantitykind/MassFraction
        unit: https://qudt.org/vocab/unit/PERCENT
        description: ICP-AES measured Pd content in wt% (icp_results.txt, line 4)
      - value: 3.7
        has_quantity_type: http://qudt.org/vocab/quantitykind/MassFraction
        unit: https://qudt.org/vocab/unit/PERCENT
        description: ICP-AES measured P content in wt% (icp_results.txt, line 4)

  - id: hdl:21.11165/4cat/32x1-99x6#sample_Pd5PAl2O3
    title: Pd/5P/Al2O3
    description: >-
      Internal lab code FR507. Nominal: 2 wt% Pd, 5 wt% P on Al2O3.
      ICP-measured: 1.9 wt% Pd, 4.6 wt% P (icp_results.txt, line 5).
    rdf_type:
      id: OBI:0000747
      title: material sample
    has_physical_state: powder
    has_quantitative_attribute:
      - value: 1.9
        has_quantity_type: http://qudt.org/vocab/quantitykind/MassFraction
        unit: https://qudt.org/vocab/unit/PERCENT
        description: ICP-AES measured Pd content in wt% (icp_results.txt, line 5)
      - value: 4.6
        has_quantity_type: http://qudt.org/vocab/quantitykind/MassFraction
        unit: https://qudt.org/vocab/unit/PERCENT
        description: ICP-AES measured P content in wt% (icp_results.txt, line 5)

  - id: hdl:21.11165/4cat/32x1-99x6#sample_Pd3PSiO2
    title: Pd/3P/SiO2
    description: >-
      Internal lab code FR720. Nominal: 2 wt% Pd, 3 wt% P on SiO2.
      ICP-measured: 1.8 wt% Pd, 2.6 wt% P (icp_results.txt, line 6).
    rdf_type:
      id: OBI:0000747
      title: material sample
    has_physical_state: powder
    has_quantitative_attribute:
      - value: 1.8
        has_quantity_type: http://qudt.org/vocab/quantitykind/MassFraction
        unit: https://qudt.org/vocab/unit/PERCENT
        description: ICP-AES measured Pd content in wt% (icp_results.txt, line 6)
      - value: 2.6
        has_quantity_type: http://qudt.org/vocab/quantitykind/MassFraction
        unit: https://qudt.org/vocab/unit/PERCENT
        description: ICP-AES measured P content in wt% (icp_results.txt, line 6)

  - id: hdl:21.11165/4cat/32x1-99x6#sample_Pd1PSiO2
    title: Pd/1P/SiO2
    description: >-
      Internal lab code FR765. Nominal: 2 wt% Pd, 1 wt% P on SiO2.
      ICP-measured: 2.0 wt% Pd, 1.1 wt% P (icp_results.txt, line 7).
    rdf_type:
      id: OBI:0000747
      title: material sample
    has_physical_state: powder
    has_quantitative_attribute:
      - value: 2.0
        has_quantity_type: http://qudt.org/vocab/quantitykind/MassFraction
        unit: https://qudt.org/vocab/unit/PERCENT
        description: ICP-AES measured Pd content in wt% (icp_results.txt, line 7)
      - value: 1.1
        has_quantity_type: http://qudt.org/vocab/quantitykind/MassFraction
        unit: https://qudt.org/vocab/unit/PERCENT
        description: ICP-AES measured P content in wt% (icp_results.txt, line 7)

  - id: hdl:21.11165/4cat/32x1-99x6#sample_Pd5PSiO2
    title: Pd/5P/SiO2
    description: >-
      Internal lab code FR766. Nominal: 2 wt% Pd, 5 wt% P on SiO2.
      ICP-measured: 2.0 wt% Pd, 4.8 wt% P (icp_results.txt, line 8).
    rdf_type:
      id: OBI:0000747
      title: material sample
    has_physical_state: powder
    has_quantitative_attribute:
      - value: 2.0
        has_quantity_type: http://qudt.org/vocab/quantitykind/MassFraction
        unit: https://qudt.org/vocab/unit/PERCENT
        description: ICP-AES measured Pd content in wt% (icp_results.txt, line 8)
      - value: 4.8
        has_quantity_type: http://qudt.org/vocab/quantitykind/MassFraction
        unit: https://qudt.org/vocab/unit/PERCENT
        description: ICP-AES measured P content in wt% (icp_results.txt, line 8)

File: datasets/hdl.21.11165_4cat_32x1-99x6/metadata/metadata_IR.yaml
---
# CoreMeta4Cat metadata — Infrared Spectroscopy (IR) sub-dataset
# Dataset: hdl:21.11165/4cat/32x1-99x6 (NFDI4Cat Central Data Repository)
# Schema: https://w3id.org/nfdi4cat/coremeta4cat (v1.0.0)
#
# Source files grouped here (all .dpt format; wavenumber / pseudo-absorbance):
#   IR_2Pd1PAl2O3.0.dpt  (hdl:21.11165/4cat/32x1-99x6/7)   — 2%Pd/1%P/Al2O3
#   IR_2Pd3PAl2O3.0.dpt  (hdl:21.11165/4cat/32x1-99x6/18)  — 2%Pd/3%P/Al2O3
#   IR_2Pd5PAl2O3.0.dpt  (hdl:21.11165/4cat/32x1-99x6/13)  — 2%Pd/5%P/Al2O3
#   IR_2Pd1PSiO2.0.dpt   (hdl:21.11165/4cat/32x1-99x6/8)   — 2%Pd/1%P/SiO2
#   IR_2Pd3PSiO2.0.dpt   (hdl:21.11165/4cat/32x1-99x6/5)   — 2%Pd/3%P/SiO2
#   IR_2Pd5PSiO2.0.dpt   (hdl:21.11165/4cat/32x1-99x6/10)  — 2%Pd/5%P/SiO2

id: hdl:21.11165/4cat/32x1-99x6#ir_dataset
title:
  - Infrared spectroscopy (IR) data – Pd/P catalysts on Al2O3 and SiO2 supports
description:
  - >-
    Infrared spectroscopy of six Pd-based catalysts with 1, 3, and 5 wt%
    phosphorus loading on Al2O3 and SiO2 supports. Data are provided in .dpt
    format (two-column ASCII: wavenumber in cm⁻¹ / pseudo-absorbance) covering
    the range approximately 400–3599 cm⁻¹ (3319 data points per file).
    Each file represents a static (single-spectrum) IR measurement of the
    corresponding catalyst sample. Part of the parent dataset
    hdl:21.11165/4cat/32x1-99x6.
rdf_type:
  id: VOC4CAT:0007001
  title: heterogeneous catalysis
other_identifier:
  - notation: https://hdl.handle.net/21.11165/4cat/32x1-99x6
theme:
  - preferred_label:
      - Chemistry
      - Engineering

# ---------- DATA-GENERATING ACTIVITY ----------

was_generated_by:
  - id: hdl:21.11165/4cat/32x1-99x6#ir_characterization
    title:
      - IR characterization of Pd/P catalysts (1, 3, 5 wt% P on Al2O3 and SiO2)
    description:
      - >-
        Infrared spectroscopy measurements of six catalyst samples.
        Data stored as pseudo-absorbance (consistent with DRIFT processing method,
        info_drifts.txt). Wavenumber range: ~3599–400 cm⁻¹ (3319 points per file).
        Files: IR_2Pd1PAl2O3.0.dpt (hdl:.../7), IR_2Pd3PAl2O3.0.dpt (hdl:.../18),
        IR_2Pd5PAl2O3.0.dpt (hdl:.../13), IR_2Pd1PSiO2.0.dpt (hdl:.../8),
        IR_2Pd3PSiO2.0.dpt (hdl:.../5), IR_2Pd5PSiO2.0.dpt (hdl:.../10).
    rdf_type:
      id: coremeta4cat:InfraredSpectroscopy
      title: infrared spectroscopy
    equipment:
      - FTIR spectrometer  # specific model not stated in dataset files
    sample_state: powder
    realized_plan:
      id: hdl:21.11165/4cat/32x1-99x6#ir_protocol
      minimum_wavenumber: 400.0    # cm⁻¹; derived from last row of IR_2Pd1PAl2O3.0.dpt (~400.18)
      maximum_wavenumber: 3599.0   # cm⁻¹; derived from first row of IR_2Pd1PAl2O3.0.dpt (3598.73)
    evaluated_entity:
      - id: hdl:21.11165/4cat/32x1-99x6#sample_Pd1PAl2O3
        title: Pd/1P/Al2O3
      - id: hdl:21.11165/4cat/32x1-99x6#sample_Pd3PAl2O3
        title: Pd/3P/Al2O3
      - id: hdl:21.11165/4cat/32x1-99x6#sample_Pd5PAl2O3
        title: Pd/5P/Al2O3
      - id: hdl:21.11165/4cat/32x1-99x6#sample_Pd1PSiO2
        title: Pd/1P/SiO2
      - id: hdl:21.11165/4cat/32x1-99x6#sample_Pd3PSiO2
        title: Pd/3P/SiO2
      - id: hdl:21.11165/4cat/32x1-99x6#sample_Pd5PSiO2
        title: Pd/5P/SiO2

# ---------- ENTITIES THIS DATASET IS ABOUT ----------

is_about_entity:
  - id: hdl:21.11165/4cat/32x1-99x6#sample_Pd1PAl2O3
    title: Pd/1P/Al2O3
    description: >-
      Palladium catalyst on alumina with 1 wt% nominal P loading.
      ICP-measured: 1.8 wt% Pd, 0.8 wt% P (sample FR175).
      BET specific surface area: 118 m²/g.
    rdf_type:
      id: OBI:0000747
      title: material sample
    has_physical_state: powder
    has_quantitative_attribute:
      - value: 1.8
        has_quantity_type: http://qudt.org/vocab/quantitykind/MassFraction
        unit: https://qudt.org/vocab/unit/PERCENT
        description: ICP-measured Pd loading in wt% (icp_results.txt, line 1; sample FR175)
      - value: 0.8
        has_quantity_type: http://qudt.org/vocab/quantitykind/MassFraction
        unit: https://qudt.org/vocab/unit/PERCENT
        description: ICP-measured P loading in wt% (icp_results.txt, line 1; sample FR175)
      - value: 118.0
        has_quantity_type: http://qudt.org/vocab/quantitykind/SpecificArea
        unit: https://qudt.org/vocab/unit/M2-PER-GM
        description: BET specific surface area (bet_results.txt, line 3)

  - id: hdl:21.11165/4cat/32x1-99x6#sample_Pd3PAl2O3
    title: Pd/3P/Al2O3
    description: >-
      Palladium catalyst on alumina with 3 wt% nominal P loading.
      ICP-measured: 1.8 wt% Pd, 2.5 wt% P (sample FR176).
      BET specific surface area: 105 m²/g.
    rdf_type:
      id: OBI:0000747
      title: material sample
    has_physical_state: powder
    has_quantitative_attribute:
      - value: 1.8
        has_quantity_type: http://qudt.org/vocab/quantitykind/MassFraction
        unit: https://qudt.org/vocab/unit/PERCENT
        description: ICP-measured Pd loading in wt% (icp_results.txt, line 2; sample FR176)
      - value: 2.5
        has_quantity_type: http://qudt.org/vocab/quantitykind/MassFraction
        unit: https://qudt.org/vocab/unit/PERCENT
        description: ICP-measured P loading in wt% (icp_results.txt, line 2; sample FR176)
      - value: 105.0
        has_quantity_type: http://qudt.org/vocab/quantitykind/SpecificArea
        unit: https://qudt.org/vocab/unit/M2-PER-GM
        description: BET specific surface area (bet_results.txt, line 5)

  - id: hdl:21.11165/4cat/32x1-99x6#sample_Pd5PAl2O3
    title: Pd/5P/Al2O3
    description: >-
      Palladium catalyst on alumina with 5 wt% nominal P loading.
      ICP-measured: 1.9 wt% Pd, 4.6 wt% P (sample FR507).
      BET specific surface area: 108 m²/g.
    rdf_type:
      id: OBI:0000747
      title: material sample
    has_physical_state: powder
    has_quantitative_attribute:
      - value: 1.9
        has_quantity_type: http://qudt.org/vocab/quantitykind/MassFraction
        unit: https://qudt.org/vocab/unit/PERCENT
        description: ICP-measured Pd loading in wt% (icp_results.txt, line 5; sample FR507)
      - value: 4.6
        has_quantity_type: http://qudt.org/vocab/quantitykind/MassFraction
        unit: https://qudt.org/vocab/unit/PERCENT
        description: ICP-measured P loading in wt% (icp_results.txt, line 5; sample FR507)
      - value: 108.0
        has_quantity_type: http://qudt.org/vocab/quantitykind/SpecificArea
        unit: https://qudt.org/vocab/unit/M2-PER-GM
        description: BET specific surface area (bet_results.txt, line 7)

  - id: hdl:21.11165/4cat/32x1-99x6#sample_Pd1PSiO2
    title: Pd/1P/SiO2
    description: >-
      Palladium catalyst on silica with 1 wt% nominal P loading.
      ICP-measured: 2.0 wt% Pd, 1.1 wt% P (sample FR765).
      BET specific surface area: 118 m²/g.
    rdf_type:
      id: OBI:0000747
      title: material sample
    has_physical_state: powder
    has_quantitative_attribute:
      - value: 2.0
        has_quantity_type: http://qudt.org/vocab/quantitykind/MassFraction
        unit: https://qudt.org/vocab/unit/PERCENT
        description: ICP-measured Pd loading in wt% (icp_results.txt, line 7; sample FR765)
      - value: 1.1
        has_quantity_type: http://qudt.org/vocab/quantitykind/MassFraction
        unit: https://qudt.org/vocab/unit/PERCENT
        description: ICP-measured P loading in wt% (icp_results.txt, line 7; sample FR765)
      - value: 118.0
        has_quantity_type: http://qudt.org/vocab/quantitykind/SpecificArea
        unit: https://qudt.org/vocab/unit/M2-PER-GM
        description: BET specific surface area (bet_results.txt, line 9)

  - id: hdl:21.11165/4cat/32x1-99x6#sample_Pd3PSiO2
    title: Pd/3P/SiO2
    description: >-
      Palladium catalyst on silica with 3 wt% nominal P loading.
      ICP-measured: 1.8 wt% Pd, 2.6 wt% P (sample FR720).
      BET specific surface area: 98 m²/g.
    rdf_type:
      id: OBI:0000747
      title: material sample
    has_physical_state: powder
    has_quantitative_attribute:
      - value: 1.8
        has_quantity_type: http://qudt.org/vocab/quantitykind/MassFraction
        unit: https://qudt.org/vocab/unit/PERCENT
        description: ICP-measured Pd loading in wt% (icp_results.txt, line 6; sample FR720)
      - value: 2.6
        has_quantity_type: http://qudt.org/vocab/quantitykind/MassFraction
        unit: https://qudt.org/vocab/unit/PERCENT
        description: ICP-measured P loading in wt% (icp_results.txt, line 6; sample FR720)
      - value: 98.0
        has_quantity_type: http://qudt.org/vocab/quantitykind/SpecificArea
        unit: https://qudt.org/vocab/unit/M2-PER-GM
        description: BET specific surface area (bet_results.txt, line 10)

  - id: hdl:21.11165/4cat/32x1-99x6#sample_Pd5PSiO2
    title: Pd/5P/SiO2
    description: >-
      Palladium catalyst on silica with 5 wt% nominal P loading.
      ICP-measured: 2.0 wt% Pd, 4.8 wt% P (sample FR766).
      BET specific surface area: 72 m²/g.
    rdf_type:
      id: OBI:0000747
      title: material sample
    has_physical_state: powder
    has_quantitative_attribute:
      - value: 2.0
        has_quantity_type: http://qudt.org/vocab/quantitykind/MassFraction
        unit: https://qudt.org/vocab/unit/PERCENT
        description: ICP-measured Pd loading in wt% (icp_results.txt, line 8; sample FR766)
      - value: 4.8
        has_quantity_type: http://qudt.org/vocab/quantitykind/MassFraction
        unit: https://qudt.org/vocab/unit/PERCENT
        description: ICP-measured P loading in wt% (icp_results.txt, line 8; sample FR766)
      - value: 72.0
        has_quantity_type: http://qudt.org/vocab/quantitykind/SpecificArea
        unit: https://qudt.org/vocab/unit/M2-PER-GM
        description: BET specific surface area (bet_results.txt, line 11)

File: datasets/hdl.21.11165_4cat_32x1-99x6/metadata/metadata_PXRD.yaml
---
# CoreMeta4Cat metadata — Powder X-ray Diffraction (PXRD) sub-dataset
# Dataset: hdl:21.11165/4cat/32x1-99x6 (NFDI4Cat Central Data Repository)
# Schema: https://w3id.org/nfdi4cat/coremeta4cat (v1.0.0)

id: hdl:21.11165/4cat/32x1-99x6#pxrd_dataset
title:
  - Powder X-ray Diffraction (PXRD) data – Pd/P catalysts on Al2O3 and SiO2 supports
description:
  - >-
    PXRD characterization of 10 Pd-based catalyst samples with varying phosphorus
    loading (0–5 wt%) on Al2O3 and SiO2 supports. Data are provided as two-column
    ASCII files (2θ in degrees / intensity in counts, .xy format). Eight samples
    cover a 2θ range of 2–92° (6000 data points, step 0.015°); two samples
    (Pd5Al2O3, Pd5PSiO2) cover 2–63.5° (4098 data points). Part of the parent
    dataset hdl:21.11165/4cat/32x1-99x6.
rdf_type:
  id: VOC4CAT:0007001
  title: heterogeneous catalysis
other_identifier:
  - notation: https://hdl.handle.net/21.11165/4cat/32x1-99x6
theme:
  - preferred_label:
      - Chemistry
      - Engineering

# ---------- DATA-GENERATING ACTIVITY ----------

was_generated_by:
  - id: hdl:21.11165/4cat/32x1-99x6#pxrd_characterization
    title:
      - PXRD characterization of Pd/P catalyst series
    description:
      - >-
        Powder X-ray diffraction measurements for phase identification and
        structural analysis of 10 Pd-based catalyst samples. Files included:
        PXRD_PdAl2O3.xy (hdl:.../3), PXRD_PdSiO2.xy (hdl:.../24),
        PXRD_Pd1PAl2O3.xy (hdl:.../16), PXRD_Pd2PAl2O3.xy (hdl:.../21),
        PXRD_Pd3PAl2O3.xy (hdl:.../17), PXRD_Pd4PAl2O3.xy (hdl:.../14),
        PXRD_Pd5Al2O3.xy (hdl:.../4), PXRD_Pd3PSiO2.xy (hdl:.../20),
        PXRD_1PSiO2.xy (hdl:.../22), PXRD_Pd5PSiO2.xy (hdl:.../19).
    rdf_type:
      id: CHMO:0000158
      title: powder X-ray diffraction
    equipment:
      - X-ray diffractometer  # specific model not stated in dataset files
    sample_state: powder
    realized_plan:
      id: hdl:21.11165/4cat/32x1-99x6#pxrd_protocol
      minimum_2theta: 2.0     # degrees; derived from first row of PXRD_PdAl2O3.xy
      maximum_2theta: 92.0    # degrees; derived from last row of PXRD_PdAl2O3.xy (~91.97°)
      step_size: 0.015        # degrees; derived from consecutive rows (2.000 → 2.015)
    evaluated_entity:
      - id: hdl:21.11165/4cat/32x1-99x6#sample_PdAl2O3
        title: Pd/Al2O3
      - id: hdl:21.11165/4cat/32x1-99x6#sample_PdSiO2
        title: Pd/SiO2
      - id: hdl:21.11165/4cat/32x1-99x6#sample_Pd1PAl2O3
        title: Pd/1P/Al2O3
      - id: hdl:21.11165/4cat/32x1-99x6#sample_Pd2PAl2O3
        title: Pd/2P/Al2O3
      - id: hdl:21.11165/4cat/32x1-99x6#sample_Pd3PAl2O3
        title: Pd/3P/Al2O3
      - id: hdl:21.11165/4cat/32x1-99x6#sample_Pd4PAl2O3
        title: Pd/4P/Al2O3
      - id: hdl:21.11165/4cat/32x1-99x6#sample_Pd5PAl2O3
        title: Pd/5P/Al2O3
        description: >-
          Filename is PXRD_Pd5Al2O3.xy; by analogy with the broader sample
          series this is interpreted as the 5 wt% P variant on Al2O3.
          Shorter 2θ range (2–63.5°, 4098 points).
      - id: hdl:21.11165/4cat/32x1-99x6#sample_Pd3PSiO2
        title: Pd/3P/SiO2
      - id: hdl:21.11165/4cat/32x1-99x6#sample_1PSiO2
        title: 1P/SiO2
        description: Phosphorus-loaded SiO2 reference without Pd.
      - id: hdl:21.11165/4cat/32x1-99x6#sample_Pd5PSiO2
        title: Pd/5P/SiO2
        description: Shorter 2θ range (2–63.5°, 4098 points).

# ---------- ENTITIES THIS DATASET IS ABOUT ----------

is_about_entity:
  - id: hdl:21.11165/4cat/32x1-99x6#sample_PdAl2O3
    title: Pd/Al2O3
    description: >-
      Palladium catalyst on gamma-alumina support, no phosphorus modifier.
      BET specific surface area: 119 m²/g. Nominal Pd loading ~2 wt%
      (exact value not given for this reference sample in ICP file).
    rdf_type:
      id: OBI:0000747
      title: material sample
    has_physical_state: powder
    has_quantitative_attribute:
      - value: 119.0
        has_quantity_type: http://qudt.org/vocab/quantitykind/SpecificArea
        unit: https://qudt.org/vocab/unit/M2-PER-GM
        description: BET specific surface area (from bet_results.txt, line 2)

  - id: hdl:21.11165/4cat/32x1-99x6#sample_PdSiO2
    title: Pd/SiO2
    description: >-
      Palladium catalyst on silica support, no phosphorus modifier.
      BET specific surface area: 126 m²/g.
    rdf_type:
      id: OBI:0000747
      title: material sample
    has_physical_state: powder
    has_quantitative_attribute:
      - value: 126.0
        has_quantity_type: http://qudt.org/vocab/quantitykind/SpecificArea
        unit: https://qudt.org/vocab/unit/M2-PER-GM
        description: BET specific surface area (from bet_results.txt, line 8)

  - id: hdl:21.11165/4cat/32x1-99x6#sample_Pd1PAl2O3
    title: Pd/1P/Al2O3
    description: >-
      Palladium catalyst on alumina with 1 wt% nominal P loading.
      ICP-measured: 1.8 wt% Pd, 0.8 wt% P (sample FR175).
      BET specific surface area: 118 m²/g.
    rdf_type:
      id: OBI:0000747
      title: material sample
    has_physical_state: powder
    has_quantitative_attribute:
      - value: 1.8
        has_quantity_type: http://qudt.org/vocab/quantitykind/MassFraction
        unit: https://qudt.org/vocab/unit/PERCENT
        description: ICP-measured Pd loading in wt% (icp_results.txt, line 1; sample FR175)
      - value: 0.8
        has_quantity_type: http://qudt.org/vocab/quantitykind/MassFraction
        unit: https://qudt.org/vocab/unit/PERCENT
        description: ICP-measured P loading in wt% (icp_results.txt, line 1; sample FR175)
      - value: 118.0
        has_quantity_type: http://qudt.org/vocab/quantitykind/SpecificArea
        unit: https://qudt.org/vocab/unit/M2-PER-GM
        description: BET specific surface area (bet_results.txt, line 3)

  - id: hdl:21.11165/4cat/32x1-99x6#sample_Pd2PAl2O3
    title: Pd/2P/Al2O3
    description: >-
      Palladium catalyst on alumina with 2 wt% nominal P loading.
      ICP-measured: 2.0 wt% Pd, 2.0 wt% P (sample FR505).
      BET specific surface area: 116 m²/g.
    rdf_type:
      id: OBI:0000747
      title: material sample
    has_physical_state: powder
    has_quantitative_attribute:
      - value: 2.0
        has_quantity_type: http://qudt.org/vocab/quantitykind/MassFraction
        unit: https://qudt.org/vocab/unit/PERCENT
        description: ICP-measured Pd loading in wt% (icp_results.txt, line 3; sample FR505)
      - value: 2.0
        has_quantity_type: http://qudt.org/vocab/quantitykind/MassFraction
        unit: https://qudt.org/vocab/unit/PERCENT
        description: ICP-measured P loading in wt% (icp_results.txt, line 3; sample FR505)
      - value: 116.0
        has_quantity_type: http://qudt.org/vocab/quantitykind/SpecificArea
        unit: https://qudt.org/vocab/unit/M2-PER-GM
        description: BET specific surface area (bet_results.txt, line 4)

  - id: hdl:21.11165/4cat/32x1-99x6#sample_Pd3PAl2O3
    title: Pd/3P/Al2O3
    description: >-
      Palladium catalyst on alumina with 3 wt% nominal P loading.
      ICP-measured: 1.8 wt% Pd, 2.5 wt% P (sample FR176).
      BET specific surface area: 105 m²/g.
    rdf_type:
      id: OBI:0000747
      title: material sample
    has_physical_state: powder
    has_quantitative_attribute:
      - value: 1.8
        has_quantity_type: http://qudt.org/vocab/quantitykind/MassFraction
        unit: https://qudt.org/vocab/unit/PERCENT
        description: ICP-measured Pd loading in wt% (icp_results.txt, line 2; sample FR176)
      - value: 2.5
        has_quantity_type: http://qudt.org/vocab/quantitykind/MassFraction
        unit: https://qudt.org/vocab/unit/PERCENT
        description: ICP-measured P loading in wt% (icp_results.txt, line 2; sample FR176)
      - value: 105.0
        has_quantity_type: http://qudt.org/vocab/quantitykind/SpecificArea
        unit: https://qudt.org/vocab/unit/M2-PER-GM
        description: BET specific surface area (bet_results.txt, line 5)

  - id: hdl:21.11165/4cat/32x1-99x6#sample_Pd4PAl2O3
    title: Pd/4P/Al2O3
    description: >-
      Palladium catalyst on alumina with 4 wt% nominal P loading.
      ICP-measured: 2.0 wt% Pd, 3.7 wt% P (sample FR506).
      BET specific surface area: 112 m²/g.
    rdf_type:
      id: OBI:0000747
      title: material sample
    has_physical_state: powder
    has_quantitative_attribute:
      - value: 2.0
        has_quantity_type: http://qudt.org/vocab/quantitykind/MassFraction
        unit: https://qudt.org/vocab/unit/PERCENT
        description: ICP-measured Pd loading in wt% (icp_results.txt, line 4; sample FR506)
      - value: 3.7
        has_quantity_type: http://qudt.org/vocab/quantitykind/MassFraction
        unit: https://qudt.org/vocab/unit/PERCENT
        description: ICP-measured P loading in wt% (icp_results.txt, line 4; sample FR506)
      - value: 112.0
        has_quantity_type: http://qudt.org/vocab/quantitykind/SpecificArea
        unit: https://qudt.org/vocab/unit/M2-PER-GM
        description: BET specific surface area (bet_results.txt, line 6)

  - id: hdl:21.11165/4cat/32x1-99x6#sample_Pd5PAl2O3
    title: Pd/5P/Al2O3
    description: >-
      Palladium catalyst on alumina with 5 wt% nominal P loading.
      ICP-measured: 1.9 wt% Pd, 4.6 wt% P (sample FR507).
      BET specific surface area: 108 m²/g.
      Note: PXRD data file is named PXRD_Pd5Al2O3.xy (shorter 2θ range: 2–63.5°).
    rdf_type:
      id: OBI:0000747
      title: material sample
    has_physical_state: powder
    has_quantitative_attribute:
      - value: 1.9
        has_quantity_type: http://qudt.org/vocab/quantitykind/MassFraction
        unit: https://qudt.org/vocab/unit/PERCENT
        description: ICP-measured Pd loading in wt% (icp_results.txt, line 5; sample FR507)
      - value: 4.6
        has_quantity_type: http://qudt.org/vocab/quantitykind/MassFraction
        unit: https://qudt.org/vocab/unit/PERCENT
        description: ICP-measured P loading in wt% (icp_results.txt, line 5; sample FR507)
      - value: 108.0
        has_quantity_type: http://qudt.org/vocab/quantitykind/SpecificArea
        unit: https://qudt.org/vocab/unit/M2-PER-GM
        description: BET specific surface area (bet_results.txt, line 7)

  - id: hdl:21.11165/4cat/32x1-99x6#sample_Pd3PSiO2
    title: Pd/3P/SiO2
    description: >-
      Palladium catalyst on silica with 3 wt% nominal P loading.
      ICP-measured: 1.8 wt% Pd, 2.6 wt% P (sample FR720).
      BET specific surface area: 98 m²/g.
    rdf_type:
      id: OBI:0000747
      title: material sample
    has_physical_state: powder
    has_quantitative_attribute:
      - value: 1.8
        has_quantity_type: http://qudt.org/vocab/quantitykind/MassFraction
        unit: https://qudt.org/vocab/unit/PERCENT
        description: ICP-measured Pd loading in wt% (icp_results.txt, line 6; sample FR720)
      - value: 2.6
        has_quantity_type: http://qudt.org/vocab/quantitykind/MassFraction
        unit: https://qudt.org/vocab/unit/PERCENT
        description: ICP-measured P loading in wt% (icp_results.txt, line 6; sample FR720)
      - value: 98.0
        has_quantity_type: http://qudt.org/vocab/quantitykind/SpecificArea
        unit: https://qudt.org/vocab/unit/M2-PER-GM
        description: BET specific surface area (bet_results.txt, line 10)

  - id: hdl:21.11165/4cat/32x1-99x6#sample_1PSiO2
    title: 1P/SiO2
    description: >-
      Phosphorus-loaded silica reference material without palladium (1 wt% P).
      No ICP or BET data found for this specific sample in the dataset files.
    rdf_type:
      id: OBI:0000747
      title: material sample
    has_physical_state: powder

  - id: hdl:21.11165/4cat/32x1-99x6#sample_Pd5PSiO2
    title: Pd/5P/SiO2
    description: >-
      Palladium catalyst on silica with 5 wt% nominal P loading.
      ICP-measured: 2.0 wt% Pd, 4.8 wt% P (sample FR766).
      BET specific surface area: 72 m²/g.
      PXRD data file covers shorter 2θ range (2–63.5°).
    rdf_type:
      id: OBI:0000747
      title: material sample
    has_physical_state: powder
    has_quantitative_attribute:
      - value: 2.0
        has_quantity_type: http://qudt.org/vocab/quantitykind/MassFraction
        unit: https://qudt.org/vocab/unit/PERCENT
        description: ICP-measured Pd loading in wt% (icp_results.txt, line 8; sample FR766)
      - value: 4.8
        has_quantity_type: http://qudt.org/vocab/quantitykind/MassFraction
        unit: https://qudt.org/vocab/unit/PERCENT
        description: ICP-measured P loading in wt% (icp_results.txt, line 8; sample FR766)
      - value: 72.0
        has_quantity_type: http://qudt.org/vocab/quantitykind/SpecificArea
        unit: https://qudt.org/vocab/unit/M2-PER-GM
        description: BET specific surface area (bet_results.txt, line 11)

File: datasets/hdl.21.11165_4cat_32x1-99x6/metadata/metadata_Reaction.yaml
---
# CoreMeta4Cat metadata — Catalytic Reaction (hydrogenation testing) sub-dataset
# Dataset: hdl:21.11165/4cat/32x1-99x6 (NFDI4Cat Central Data Repository)
# Schema: https://w3id.org/nfdi4cat/coremeta4cat (v1.0.0)
#
# Source file:
#   catalytic_data.xlsx  (hdl:21.11165/4cat/32x1-99x6/9, also as .tab /9)
#   Sheet 1 "Initial Experiments": screening conditions (50°C, 5 bar, 30 min)
#   Sheet 2 "Pd-XPAl2O3_CCD_CAL": Central Composite Design on Al2O3, cinnamyl alcohol
#   Sheet 3 "Pd-XPSiO2_FF_CAL":   Factorial Design on SiO2, cinnamyl alcohol
#   Sheet 4 "Pd-XPAl2O3_FF_Citral": Factorial Design on Al2O3, citral
#   Sheet 5 "Pd-XPSiO2_FF_Citral":  Factorial Design on SiO2, citral

id: hdl:21.11165/4cat/32x1-99x6#reaction_dataset
title:
  - Catalytic hydrogenation testing data – selective hydrogenation of cinnamyl alcohol and citral over Pd/P catalysts
description:
  - >-
    Catalytic performance data for the selective hydrogenation of α,β-unsaturated
    aldehydes (cinnamyl alcohol = CAL; citral) over Pd-based catalysts with
    phosphorus loading (0–5 wt%) on Al2O3 and SiO2 supports. The dataset contains
    47 experimental runs across five experimental design sheets:
    (1) Initial screening at fixed conditions (50°C, 5 bar, 30 min),
    (2) Central Composite Design (CCD) for Pd/P/Al2O3 with CAL (27 runs),
    (3) Factorial Design for Pd/P/SiO2 with CAL (9 runs),
    (4) Factorial Design for Pd/P/Al2O3 with citral (9 runs),
    (5) Factorial Design for Pd/P/SiO2 with citral (9 runs).
    Response variables: substrate conversion (%) and product yield (%) with
    standard deviations. Source: catalytic_data.xlsx (hdl:21.11165/4cat/32x1-99x6/9).
    Part of the parent dataset hdl:21.11165/4cat/32x1-99x6.
rdf_type:
  id: VOC4CAT:0007001
  title: heterogeneous catalysis
other_identifier:
  - notation: https://hdl.handle.net/21.11165/4cat/32x1-99x6
theme:
  - preferred_label:
      - Chemistry
      - Engineering

# ---------- THE CATALYTIC REACTION BEING STUDIED ----------
# Reaction is an EvaluatedActivity — the process this dataset is *about*.
# It is linked to the CatalysisDataset via is_about_activity.

is_about_activity:
  - id: hdl:21.11165/4cat/32x1-99x6#hydrogenation_reaction
    title:
      - Pd-catalysed selective hydrogenation of α,β-unsaturated aldehydes
    description:
      - >-
        Selective hydrogenation of cinnamyl alcohol (CAL) and citral over
        Pd/P catalysts on Al2O3 and SiO2. Target reaction: C=C double bond
        hydrogenation to form the saturated alcohol (hydrocinnamyl alcohol, HCAL,
        for CAL; geraniol/nerol for citral). Catalytic testing performed under
        batch conditions.
    rdf_type:
      id: VOC4CAT:0007001
      title: heterogeneous catalysis
    reactant:
      - cinnamyl alcohol (CAL)  # Sheet 1, column header; Sheets 2–3
      - citral                  # Sheets 4–5
    catalyst_type: Pd/P on Al2O3 or SiO2, ~2 wt% Pd, 0–5 wt% P
    reactor_temperature_range: 30–70°C  # catalytic_data.xlsx Sheets 2–5, coded variables T: -2 to +2 → 30–70°C
    experiment_pressure: 1.0     # bar; minimum in design space (catalytic_data.xlsx Sheet 2)
    # Note: screening used 5 bar (Sheet 1), optimization range 1–9 bar (Sheets 2–5)
    feed_composition_range: >-
      P loading varied 1–5 wt% as a factor in the CCD/factorial designs
      (catalytic_data.xlsx Sheets 2–5)
    experiment_duration: 0.5   # hours (30 min); initial screening (Sheet 1, row 2)
    # Optimization range: 10–50 min (Sheets 2–5, coded time variable: -2 to +2)
    atmosphere:
      - H2  # implied by hydrogenation reaction; not explicitly stated in data files
    carried_out_by:
      - id: hdl:21.11165/4cat/32x1-99x6#autoclave_reactor
        title: Batch autoclave reactor
        description: >-
          Pressurised batch reactor (autoclave or similar sealed vessel) implied
          by 5 bar working pressure and filtration/work-up procedures noted in
          Sheet 1 (filtration test entry). Specific reactor model not stated.
    had_input_entity:
      - id: hdl:21.11165/4cat/32x1-99x6#reactant_CAL
        title: Cinnamyl alcohol (CAL)
        description: >-
          α,β-unsaturated allylic alcohol; primary substrate in Sheets 1–3 of
          catalytic_data.xlsx. CAS: 104-54-1.
        rdf_type:
          id: CHEBI:15554
          title: cinnamyl alcohol
      - id: hdl:21.11165/4cat/32x1-99x6#reactant_citral
        title: Citral
        description: >-
          Mixture of geranial and neral; substrate in Sheets 4–5 of
          catalytic_data.xlsx.
        rdf_type:
          id: CHEBI:29085
          title: citral
    product_identification_method:
      - id: hdl:21.11165/4cat/32x1-99x6#product_analysis_method
        title: GC-based product quantification
        description: >-
          Conversion and yield (%) reported with standard deviations in
          catalytic_data.xlsx. Specific analytical instrument not explicitly
          stated; GC analysis is the standard method for this reaction class.

# ---------- INITIAL SCREENING CONDITIONS (Sheet 1: "Initial Experiments") ----------
# Fixed conditions: T = 50°C, P = 5 bar, t = 30 min; substrate = CAL
# 7 catalyst/blank entries; includes blank and filtration test controls

has_qualitative_attribute:
  - value: Central Composite Design (CCD) and full-factorial designs
    description: >-
      Experimental design strategy used for optimisation (catalytic_data.xlsx,
      Sheets 2–5). Coded factor levels: -2, -1, 0, +1, +2 for T, P, P-loading, t.
  - value: >-
      Initial screening fixed conditions: 50°C, 5 bar, 30 min (Sheet 1);
      optimisation ranges: T 30–70°C, P 1–9 bar, P-loading 1–5 wt%,
      t 10–50 min (Sheets 2–5)
    description: Reaction condition summary across all sheets of catalytic_data.xlsx

# ---------- ENTITIES THIS DATASET IS ABOUT ----------
# The catalysts tested (subset with known ICP/BET data)

is_about_entity:
  - id: hdl:21.11165/4cat/32x1-99x6#sample_PdAl2O3
    title: Pd/Al2O3
    description: Reference catalyst without P. Tested in initial experiments (Sheet 1).
    rdf_type:
      id: OBI:0000747
      title: material sample
    has_physical_state: powder

  - id: hdl:21.11165/4cat/32x1-99x6#sample_PdSiO2
    title: Pd/SiO2
    description: Reference catalyst without P on SiO2. Tested in initial experiments (Sheet 1).
    rdf_type:
      id: OBI:0000747
      title: material sample
    has_physical_state: powder

  - id: hdl:21.11165/4cat/32x1-99x6#sample_Pd1PAl2O3
    title: Pd/1P/Al2O3
    description: >-
      ICP-measured: 1.8 wt% Pd, 0.8 wt% P (FR175). Tested across CCD design
      on Al2O3 (Sheet 2) and initial screening (Sheet 1).
    rdf_type:
      id: OBI:0000747
      title: material sample
    has_physical_state: powder
    has_quantitative_attribute:
      - value: 1.8
        has_quantity_type: http://qudt.org/vocab/quantitykind/MassFraction
        unit: https://qudt.org/vocab/unit/PERCENT
        description: ICP-measured Pd loading in wt% (icp_results.txt, line 1)
      - value: 0.8
        has_quantity_type: http://qudt.org/vocab/quantitykind/MassFraction
        unit: https://qudt.org/vocab/unit/PERCENT
        description: ICP-measured P loading in wt% (icp_results.txt, line 1)

  - id: hdl:21.11165/4cat/32x1-99x6#sample_Pd2PAl2O3
    title: Pd/2P/Al2O3
    description: ICP-measured: 2.0 wt% Pd, 2.0 wt% P (FR505). Tested in CCD design (Sheet 2).
    rdf_type:
      id: OBI:0000747
      title: material sample
    has_physical_state: powder

  - id: hdl:21.11165/4cat/32x1-99x6#sample_Pd3PAl2O3
    title: Pd/3P/Al2O3
    description: ICP-measured: 1.8 wt% Pd, 2.5 wt% P (FR176). Tested in CCD design (Sheet 2).
    rdf_type:
      id: OBI:0000747
      title: material sample
    has_physical_state: powder

  - id: hdl:21.11165/4cat/32x1-99x6#sample_Pd4PAl2O3
    title: Pd/4P/Al2O3
    description: ICP-measured: 2.0 wt% Pd, 3.7 wt% P (FR506). Tested in CCD design (Sheet 2).
    rdf_type:
      id: OBI:0000747
      title: material sample
    has_physical_state: powder

  - id: hdl:21.11165/4cat/32x1-99x6#sample_Pd5PAl2O3
    title: Pd/5P/Al2O3
    description: ICP-measured: 1.9 wt% Pd, 4.6 wt% P (FR507). Tested in CCD design (Sheet 2).
    rdf_type:
      id: OBI:0000747
      title: material sample
    has_physical_state: powder

  - id: hdl:21.11165/4cat/32x1-99x6#sample_Pd1PSiO2
    title: Pd/1P/SiO2
    description: ICP-measured: 2.0 wt% Pd, 1.1 wt% P (FR765). Tested in factorial design (Sheet 3).
    rdf_type:
      id: OBI:0000747
      title: material sample
    has_physical_state: powder

  - id: hdl:21.11165/4cat/32x1-99x6#sample_Pd3PSiO2
    title: Pd/3P/SiO2
    description: ICP-measured: 1.8 wt% Pd, 2.6 wt% P (FR720). Tested in factorial design (Sheet 3).
    rdf_type:
      id: OBI:0000747
      title: material sample
    has_physical_state: powder

  - id: hdl:21.11165/4cat/32x1-99x6#sample_Pd5PSiO2
    title: Pd/5P/SiO2
    description: ICP-measured: 2.0 wt% Pd, 4.8 wt% P (FR766). Tested in factorial design (Sheet 3).
    rdf_type:
      id: OBI:0000747
      title: material sample
    has_physical_state: powder
