Repository: HendrikBorgelt/4Cat_dcat_ap_plus_example_data

File: datasets/hdl.21.11165_4cat_arp5-s69r/dataset/Cat test json_outputs/S1-2.json
{
    "General_information": {
        "Publication": "",
        "Title": "Sustainable carbonylation catalysis of renewable synthons through active-site engineering",
        "Date": "",
        "Contributor": "Arjun Neyyathala, Felix Jung, Simon Barth, Claus Feldmann, Jan-Dierk Grunwaldt, Ivana Jevtovikj, Stephan A. Schunk, Schirin Hanf",
        "Institution": "KIT"
    },
    "Catalytic_test": {
        "Reaction_type": "Carbonylation ",
        "Catalytic_test_type": "Batch",
        "Dataset": ""
    },
    "Catalyst": {
        "Catalyst_name_internal": "ARNE01",
        "Sample_PID": "",
        "Catalyst": "Pd3P/SiO2 (5 wt.% Pd)",
        "Catalyst_type": "Supported ",
        "Support": {
            "Support_Name": "Silica ",
            "Support_SMILES": "O=[Si]=O  ",
            "Support_InChi": "InChI=1S/O2Si/c1-3-2  ",
            "Support_InChiKey": "VYPSYNLAJGMNEJ-UHFFFAOYSA-N  ",
            "Sample_Pretreatment": "",
            "Sample_mass": ""
        },
        "Active_species": "Pd",
        "Catalyst_loading_wt%": 5,
        "Metal_loading_mol%": "0.5 ",
        "Catalyst_mass_g": "0.01"
    },
    "Reactor": {
        "reactor_equipment_name": "Parr 5500 series compact reactor "
    },
    "Operation_mode": {
        "Batch_operation": {
            "Reactor_temperature": "100 degC",
            "Experiment_duration": "2 hour",
            "Reaction_chamber": {
                "volume": "25 mL",
                "dimension": "25.4 x 50. 8 (ID) mm",
                "shape": "Cylinder",
                "material": "Stainless Steel",
                "inner_diameter": "25.4 mm"
            },
            "Stirrer": {
                "type": "Overhead",
                "speed": "1000 rpm ",
                "diameter": ""
            },
            "Experiment_initial_pressure": "6 bar",
            "Experiment_final_pressure": "",
            "Experiment_pressure_drop": "",
            "heating_type": "Electric",
            "Observation": ""
        }
    },
    "Reactants": {
        "Gas": {
            "Gas1_Composition": "CO",
            "Gas1_SMILES": "[C-]#[O+]  ",
            "Gas1_InChi": "InChI=1S/CO/c1-2  ",
            "Gas1_InChiKey": "UGFAIRIUMAVXCW-UHFFFAOYSA-N  ",
            "Gas1_pressure": "6 bar ",
            "Gas_feed": ""
        },
        "Liquid_sample": {
            "Substrate1": {
                "Substrate1_Name": "Iodobenzene",
                "Substrate1_SMILES": "C1=CC=C(C=C1)I  ",
                "Substrate1_InChi": " InChI=1S/C6H5I/c7-6-4-2-1-3-5-6/h1-5H  ",
                "Substrate1_InChiKey": "InChIKey: SNHMUERNLJLMHN-UHFFFAOYSA-N  ",
                "Substrate1_mass": "204 mg",
                "Substrate1_Molar_equivalents": "1 mmol ",
                "Substrate1_Reactant_concentration": "",
                "Substrate1_Role": "Reactant "
            },
            "Substrate2": {
                "Substrate2_Name": "Triethylamine",
                "Substrate2_SMILES": "",
                "Substrate2_InChi": "",
                "Substrate2_InChiKey": "ZMANZCXQSJIPKH-UHFFFAOYSA-N",
                "Substrate2_mass": "303 mg",
                "Substrate2_Molar_equivalents": "3 mmol",
                "Substrate2_Reactant_flow_rate": "",
                "Substrate2_Reactant_concentration": "",
                "Substrate2_Role": "Base "
            },
            "Substrate3": {
                "Substrate3_Name": "",
                "Substrate3_SMILES": "",
                "Substrate3_InChi": "",
                "Substrate3_InChiKey": "",
                "Substrate3_mass": "",
                "Substrate3_Molar_equivalents": "",
                "Substrate3_Reactant_flow_rate": "",
                "Substrate3_Reactant_concentration": "",
                "Substrate3_Role": ""
            }
        },
        "Comments": ""
    },
    "Solvent": {
        "Dry_solvent": false,
        "Solvent1_Name": "Methanol",
        "Solvent1_SMILES": "CO ",
        "Solvent1_InChi": "InChI=1S/CH4O/c1-2/h2H,1H3  ",
        "Solvent1_InChiKey": "OKKJLVBELUTLKV-UHFFFAOYSA-N  ",
        "Solvent1_Volume": "4 mL",
        "Solvent1_Mass": ""
    },
    "Product_identification_method": {
        "Dataset": "",
        "Data_object": "",
        "Metadata_ID": "",
        "Characterization_technique": {
            "Characterization_technique_Name": "gas chromatography-mass spectrometry",
            "Internal_standard": {
                "Internal_standard_Name": "n-decane",
                "Internal_standard_SMILES": "CCCCCCCCCC  ",
                "Internal_standard_InChi": "",
                "Internal_standard_InChiKey": "DIOQZVSQGTUSAI-UHFFFAOYSA-N  ",
                "Internal_standard_concentration_vol%": "2.2 %"
            },
            "Liquid_phase_characterization": {
                "Reactant": {
                    "Reactant_1_Name": "Iodobenzene",
                    "Reactant_1_SMILES": "C1=CC=C(C=C1)I  ",
                    "Reactant_1_InChi": " InChI=1S/C6H5I/c7-6-4-2-1-3-5-6/h1-5H  ",
                    "Reactant_1_InChiKey": "InChIKey: SNHMUERNLJLMHN-UHFFFAOYSA-N  ",
                    "Reactant_1_concentration_wt%": "",
                    "Reactant_1_concentration_vol%": "",
                    "Reactant_1_conversion": 0.97
                },
                "Reaction_Product": {
                    "Product_1_Name": "Methyl benzoate",
                    "Product_1_SMILES": "COC(=O)C1=CC=CC=C1  ",
                    "Product_1_InChi": "InChI=1S/C8H8O2/c1-10-8(9)7-5-3-2-4-6-7/h2-6H,1H3  ",
                    "Product_1_InChiKey": "QPJVMBTYPHYUOC-UHFFFAOYSA-N  ",
                    "Product_1_concentration_wt%": "",
                    "Product_1_concentration_vol%": "",
                    "Product_1_yield": 0.97,
                    "Product_1_selectivity": 1,
                    "Product_2_Name": "",
                    "Product_2_SMILES": "",
                    "Product_2_InChi": "",
                    "Product_2_InChiKey": "",
                    "Product_2_concentration_wt%": "",
                    "Product_2_concentration_vol%": "",
                    "Product_2_yield": "",
                    "Product_2_selectivity": ""
                }
            }
        }
    }
}

File: datasets/hdl.21.11165_4cat_arp5-s69r/dataset/Cat test json_outputs/S2-2.json
{
    "General_information": {
        "Publication": "",
        "Title": "Sustainable carbonylation catalysis of renewable synthons through active-site engineering",
        "Date": "",
        "Contributor": "Arjun Neyyathala, Felix Jung, Simon Barth, Claus Feldmann, Jan-Dierk Grunwaldt, Ivana Jevtovikj, Stephan A. Schunk, Schirin Hanf",
        "Institution": "KIT"
    },
    "Catalytic_test": {
        "Reaction_type": "Carbonylation ",
        "Catalytic_test_type": "Batch",
        "Dataset": ""
    },
    "Catalyst": {
        "Catalyst_name_internal": "ARNE01",
        "Sample_PID": "",
        "Catalyst": "Pd3P/SiO2 (5 wt.% Pd)",
        "Catalyst_type": "Supported ",
        "Support": {
            "Support_Name": "Silica ",
            "Support_SMILES": "O=[Si]=O  ",
            "Support_InChi": "InChI=1S/O2Si/c1-3-2  ",
            "Support_InChiKey": "VYPSYNLAJGMNEJ-UHFFFAOYSA-N  ",
            "Sample_Pretreatment": "",
            "Sample_mass": ""
        },
        "Active_species": "Pd",
        "Catalyst_loading_wt%": 5,
        "Metal_loading_mol%": "0.5 ",
        "Catalyst_mass_g": "0.01"
    },
    "Reactor": {
        "reactor_equipment_name": "Parr 5500 series compact reactor "
    },
    "Operation_mode": {
        "Batch_operation": {
            "Reactor_temperature": "100 degC",
            "Experiment_duration": "2 hour",
            "Reaction_chamber": {
                "volume": "25 mL",
                "dimension": "25.4 x 50. 8 (ID) mm",
                "shape": "Cylinder",
                "material": "Stainless Steel",
                "inner_diameter": "25.4 mm"
            },
            "Stirrer": {
                "type": "Overhead",
                "speed": "1000 rpm ",
                "diameter": ""
            },
            "Experiment_initial_pressure": "6 bar",
            "Experiment_final_pressure": "",
            "Experiment_pressure_drop": "",
            "heating_type": "Electric",
            "Observation": ""
        }
    },
    "Reactants": {
        "Gas": {
            "Gas1_Composition": "CO",
            "Gas1_SMILES": "[C-]#[O+]  ",
            "Gas1_InChi": "InChI=1S/CO/c1-2  ",
            "Gas1_InChiKey": "UGFAIRIUMAVXCW-UHFFFAOYSA-N  ",
            "Gas1_pressure": "6 bar ",
            "Gas_feed": ""
        },
        "Liquid_sample": {
            "Substrate1": {
                "Substrate1_Name": "Iodobenzene",
                "Substrate1_SMILES": "C1=CC=C(C=C1)I  ",
                "Substrate1_InChi": " InChI=1S/C6H5I/c7-6-4-2-1-3-5-6/h1-5H  ",
                "Substrate1_InChiKey": "InChIKey: SNHMUERNLJLMHN-UHFFFAOYSA-N  ",
                "Substrate1_mass": "204 mg",
                "Substrate1_Molar_equivalents": "1 mmol ",
                "Substrate1_Reactant_concentration": "",
                "Substrate1_Role": "Reactant "
            },
            "Substrate2": {
                "Substrate2_Name": "Triethylamine",
                "Substrate2_SMILES": "",
                "Substrate2_InChi": "",
                "Substrate2_InChiKey": "ZMANZCXQSJIPKH-UHFFFAOYSA-N",
                "Substrate2_mass": "303 mg",
                "Substrate2_Molar_equivalents": "3 mmol",
                "Substrate2_Reactant_flow_rate": "",
                "Substrate2_Reactant_concentration": "",
                "Substrate2_Role": "Base "
            },
            "Substrate3": {
                "Substrate3_Name": "",
                "Substrate3_SMILES": "",
                "Substrate3_InChi": "",
                "Substrate3_InChiKey": "",
                "Substrate3_mass": "",
                "Substrate3_Molar_equivalents": "",
                "Substrate3_Reactant_flow_rate": "",
                "Substrate3_Reactant_concentration": "",
                "Substrate3_Role": ""
            }
        },
        "Comments": ""
    },
    "Solvent": {
        "Dry_solvent": false,
        "Solvent1_Name": "i-propanol",
        "Solvent1_SMILES": "CC(C)O  ",
        "Solvent1_InChi": " InChI=1S/C3H8O/c1-3(2)4/h3-4H,1-2H3  ",
        "Solvent1_InChiKey": "KFZMGEQAYNKOFK-UHFFFAOYSA-N ",
        "Solvent1_Volume": "",
        "Solvent1_Mass": ""
    },
    "Product_identification_method": {
        "Dataset": "",
        "Data_object": "",
        "Metadata_ID": "",
        "Characterization_technique": {
            "Characterization_technique_Name": "gas chromatography-mass spectrometry",
            "Internal_standard": {
                "Internal_standard_Name": "n-decane",
                "Internal_standard_SMILES": "CCCCCCCCCC  ",
                "Internal_standard_InChi": "",
                "Internal_standard_InChiKey": "DIOQZVSQGTUSAI-UHFFFAOYSA-N  ",
                "Internal_standard_concentration_vol%": "2.2 %"
            },
            "Liquid_phase_characterization": {
                "Reactant": {
                    "Reactant_1_Name": "Iodobenzene",
                    "Reactant_1_SMILES": "C1=CC=C(C=C1)I  ",
                    "Reactant_1_InChi": " InChI=1S/C6H5I/c7-6-4-2-1-3-5-6/h1-5H  ",
                    "Reactant_1_InChiKey": "InChIKey: SNHMUERNLJLMHN-UHFFFAOYSA-N  ",
                    "Reactant_1_concentration_wt%": "",
                    "Reactant_1_concentration_vol%": "",
                    "Reactant_1_conversion": 0.96
                },
                "Reaction_Product": {
                    "Product_1_Name": "Isopropyl benzoate",
                    "Product_1_SMILES": "CC(C)OC(=O)C1=CC=CC=C1  ",
                    "Product_1_InChi": "InChI=1S/C10H12O2/c1-8(2)12-10(11)9-6-4-3-5-7-9/h3-8H,1-2H3  ",
                    "Product_1_InChiKey": "FEXQDZTYJVXMOS-UHFFFAOYSA-N  ",
                    "Product_1_concentration_wt%": "",
                    "Product_1_concentration_vol%": "",
                    "Product_1_yield": 0.96,
                    "Product_1_selectivity": 1,
                    "Product_2_Name": "",
                    "Product_2_SMILES": "",
                    "Product_2_InChi": "",
                    "Product_2_InChiKey": "",
                    "Product_2_concentration_wt%": "",
                    "Product_2_concentration_vol%": "",
                    "Product_2_yield": "",
                    "Product_2_selectivity": ""
                }
            }
        }
    }
}

File: datasets/hdl.21.11165_4cat_arp5-s69r/dataset/Cat test json_outputs/S3-2.json
{
    "General_information": {
        "Publication": "",
        "Title": "Sustainable carbonylation catalysis of renewable synthons through active-site engineering",
        "Date": "",
        "Contributor": "Arjun Neyyathala, Felix Jung, Simon Barth, Claus Feldmann, Jan-Dierk Grunwaldt, Ivana Jevtovikj, Stephan A. Schunk, Schirin Hanf",
        "Institution": "KIT"
    },
    "Catalytic_test": {
        "Reaction_type": "Carbonylation ",
        "Catalytic_test_type": "Batch",
        "Dataset": ""
    },
    "Catalyst": {
        "Catalyst_name_internal": "ARNE01",
        "Sample_PID": "",
        "Catalyst": "Pd3P/SiO2 (5 wt.% Pd)",
        "Catalyst_type": "Supported ",
        "Support": {
            "Support_Name": "Silica ",
            "Support_SMILES": "O=[Si]=O  ",
            "Support_InChi": "InChI=1S/O2Si/c1-3-2  ",
            "Support_InChiKey": "VYPSYNLAJGMNEJ-UHFFFAOYSA-N  ",
            "Sample_Pretreatment": "",
            "Sample_mass": ""
        },
        "Active_species": "Pd",
        "Catalyst_loading_wt%": 5,
        "Metal_loading_mol%": "0.5 ",
        "Catalyst_mass_g": "0.01"
    },
    "Reactor": {
        "reactor_equipment_name": "Parr 5500 series compact reactor "
    },
    "Operation_mode": {
        "Batch_operation": {
            "Reactor_temperature": "100 degC",
            "Experiment_duration": "2 hour",
            "Reaction_chamber": {
                "volume": "25 mL",
                "dimension": "25.4 x 50. 8 (ID) mm",
                "shape": "Cylinder",
                "material": "Stainless Steel",
                "inner_diameter": "25.4 mm"
            },
            "Stirrer": {
                "type": "Overhead",
                "speed": "1000 rpm ",
                "diameter": ""
            },
            "Experiment_initial_pressure": "6 bar",
            "Experiment_final_pressure": "",
            "Experiment_pressure_drop": "",
            "heating_type": "Electric",
            "Observation": ""
        }
    },
    "Reactants": {
        "Gas": {
            "Gas1_Composition": "CO",
            "Gas1_SMILES": "[C-]#[O+]  ",
            "Gas1_InChi": "InChI=1S/CO/c1-2  ",
            "Gas1_InChiKey": "UGFAIRIUMAVXCW-UHFFFAOYSA-N  ",
            "Gas1_pressure": "6 bar ",
            "Gas_feed": ""
        },
        "Liquid_sample": {
            "Substrate1": {
                "Substrate1_Name": "Bromoiodobenzene",
                "Substrate1_SMILES": "C1=CC(=CC=C1Br)I  ",
                "Substrate1_InChi": "InChI=1S/C6H4BrI/c7-5-1-3-6(8)4-2-5/h1-4H ",
                "Substrate1_InChiKey": "UCCUXODGPMAHRL-UHFFFAOYSA-N  ",
                "Substrate1_mass": "282 mg",
                "Substrate1_Molar_equivalents": "1 mmol ",
                "Substrate1_Reactant_concentration": "",
                "Substrate1_Role": "Reactant "
            },
            "Substrate2": {
                "Substrate2_Name": "Triethylamine",
                "Substrate2_SMILES": "",
                "Substrate2_InChi": "",
                "Substrate2_InChiKey": "ZMANZCXQSJIPKH-UHFFFAOYSA-N",
                "Substrate2_mass": "303 mg",
                "Substrate2_Molar_equivalents": "3 mmol",
                "Substrate2_Reactant_flow_rate": "",
                "Substrate2_Reactant_concentration": "",
                "Substrate2_Role": "Base "
            },
            "Substrate3": {
                "Substrate3_Name": "",
                "Substrate3_SMILES": "",
                "Substrate3_InChi": "",
                "Substrate3_InChiKey": "",
                "Substrate3_mass": "",
                "Substrate3_Molar_equivalents": "",
                "Substrate3_Reactant_flow_rate": "",
                "Substrate3_Reactant_concentration": "",
                "Substrate3_Role": ""
            }
        },
        "Comments": ""
    },
    "Solvent": {
        "Dry_solvent": false,
        "Solvent1_Name": "Ethanol",
        "Solvent1_SMILES": "CCO",
        "Solvent1_InChi": "",
        "Solvent1_InChiKey": "LFQSCWFLJHTTHZ-UHFFFAOYSA-N  ",
        "Solvent1_Volume": "4 mL",
        "Solvent1_Mass": ""
    },
    "Product_identification_method": {
        "Dataset": "",
        "Data_object": "",
        "Metadata_ID": "",
        "Characterization_technique": {
            "Characterization_technique_Name": "gas chromatography-mass spectrometry",
            "Internal_standard": {
                "Internal_standard_Name": "n-decane",
                "Internal_standard_SMILES": "CCCCCCCCCC  ",
                "Internal_standard_InChi": "",
                "Internal_standard_InChiKey": "DIOQZVSQGTUSAI-UHFFFAOYSA-N  ",
                "Internal_standard_concentration_vol%": "2.2 %"
            },
            "Liquid_phase_characterization": {
                "Reactant": {
                    "Reactant_1_Name": "Bromoiodobenzene",
                    "Reactant_1_SMILES": "C1=CC(=CC=C1Br)I  ",
                    "Reactant_1_InChi": "InChI=1S/C6H4BrI/c7-5-1-3-6(8)4-2-5/h1-4H ",
                    "Reactant_1_InChiKey": "UCCUXODGPMAHRL-UHFFFAOYSA-N  ",
                    "Reactant_1_concentration_wt%": "",
                    "Reactant_1_concentration_vol%": "",
                    "Reactant_1_conversion": 0.99
                },
                "Reaction_Product": {
                    "Product_1_Name": "p-(ethoxycarbonyl)phenyl bromide",
                    "Product_1_SMILES": "CCOC(=O)C1=CC=C(C=C1)Br  ",
                    "Product_1_InChi": " InChI=1S/C9H9BrO2/c1-2-12-9(11)7-3-5-8(10)6-4-7/h3-6H,2H2,1H3 ",
                    "Product_1_InChiKey": " XZIAFENWXIQIKR-UHFFFAOYSA-N  ",
                    "Product_1_concentration_wt%": "",
                    "Product_1_concentration_vol%": "",
                    "Product_1_yield": "",
                    "Product_1_selectivity": 0.98,
                    "Product_2_Name": "Diethyl terephthalate",
                    "Product_2_SMILES": "COC(=O)C1=CC=C(C=C1)C(=O)OCC  ",
                    "Product_2_InChi": "InChI=1S/C12H14O4/c1-3-15-11(13)9-5-7-10(8-6-9)12(14)16-4-2/h5-8H,3-4H2,1-2H3  ",
                    "Product_2_InChiKey": "ONIHPYYWNBVMID-UHFFFAOYSA-N  ",
                    "Product_2_concentration_wt%": "",
                    "Product_2_concentration_vol%": "",
                    "Product_2_yield": "",
                    "Product_2_selectivity": 0.02
                }
            }
        }
    }
}

File: datasets/hdl.21.11165_4cat_arp5-s69r/dataset/Cat test json_outputs/S4-2.json
{
    "General_information": {
        "Publication": "",
        "Title": "Sustainable carbonylation catalysis of renewable synthons through active-site engineering",
        "Date": "",
        "Contributor": "Arjun Neyyathala, Felix Jung, Simon Barth, Claus Feldmann, Jan-Dierk Grunwaldt, Ivana Jevtovikj, Stephan A. Schunk, Schirin Hanf",
        "Institution": "KIT"
    },
    "Catalytic_test": {
        "Reaction_type": "Carbonylation ",
        "Catalytic_test_type": "Batch",
        "Dataset": ""
    },
    "Catalyst": {
        "Catalyst_name_internal": "ARNE01",
        "Sample_PID": "",
        "Catalyst": "Pd3P/SiO2 (5 wt.% Pd)",
        "Catalyst_type": "Supported ",
        "Support": {
            "Support_Name": "Silica ",
            "Support_SMILES": "O=[Si]=O  ",
            "Support_InChi": "InChI=1S/O2Si/c1-3-2  ",
            "Support_InChiKey": "VYPSYNLAJGMNEJ-UHFFFAOYSA-N  ",
            "Sample_Pretreatment": "",
            "Sample_mass": ""
        },
        "Active_species": "Pd",
        "Catalyst_loading_wt%": 5,
        "Metal_loading_mol%": "0.5 ",
        "Catalyst_mass_g": "0.01"
    },
    "Reactor": {
        "reactor_equipment_name": "Parr 5500 series compact reactor "
    },
    "Operation_mode": {
        "Batch_operation": {
            "Reactor_temperature": "100 degC",
            "Experiment_duration": "2 hour",
            "Reaction_chamber": {
                "volume": "25 mL",
                "dimension": "25.4 x 50. 8 (ID) mm",
                "shape": "Cylinder",
                "material": "Stainless Steel",
                "inner_diameter": "25.4 mm"
            },
            "Stirrer": {
                "type": "Overhead",
                "speed": "1000 rpm ",
                "diameter": ""
            },
            "Experiment_initial_pressure": "6 bar",
            "Experiment_final_pressure": "",
            "Experiment_pressure_drop": "",
            "heating_type": "Electric",
            "Observation": ""
        }
    },
    "Reactants": {
        "Gas": {
            "Gas1_Composition": "CO",
            "Gas1_SMILES": "[C-]#[O+]  ",
            "Gas1_InChi": "InChI=1S/CO/c1-2  ",
            "Gas1_InChiKey": "UGFAIRIUMAVXCW-UHFFFAOYSA-N  ",
            "Gas1_pressure": "6 bar ",
            "Gas_feed": ""
        },
        "Liquid_sample": {
            "Substrate1": {
                "Substrate1_Name": "Iodotoluene",
                "Substrate1_SMILES": "CC1=CC=C(C=C1)I  ",
                "Substrate1_InChi": "InChI=1S/C7H7I/c1-6-2-4-7(8)5-3-6/h2-5H,1H3  ",
                "Substrate1_InChiKey": "DHAWRUAECEBHC-UHFFFAOYSA-N  ",
                "Substrate1_mass": "218 mg",
                "Substrate1_Molar_equivalents": "1 mmol ",
                "Substrate1_Reactant_concentration": "",
                "Substrate1_Role": "Reactant "
            },
            "Substrate2": {
                "Substrate2_Name": "Triethylamine",
                "Substrate2_SMILES": "",
                "Substrate2_InChi": "",
                "Substrate2_InChiKey": "ZMANZCXQSJIPKH-UHFFFAOYSA-N",
                "Substrate2_mass": "303 mg",
                "Substrate2_Molar_equivalents": "3 mmol",
                "Substrate2_Reactant_flow_rate": "",
                "Substrate2_Reactant_concentration": "",
                "Substrate2_Role": "Base "
            },
            "Substrate3": {
                "Substrate3_Name": "",
                "Substrate3_SMILES": "",
                "Substrate3_InChi": "",
                "Substrate3_InChiKey": "",
                "Substrate3_mass": "",
                "Substrate3_Molar_equivalents": "",
                "Substrate3_Reactant_flow_rate": "",
                "Substrate3_Reactant_concentration": "",
                "Substrate3_Role": ""
            }
        },
        "Comments": ""
    },
    "Solvent": {
        "Dry_solvent": false,
        "Solvent1_Name": "Ethanol",
        "Solvent1_SMILES": "CCO",
        "Solvent1_InChi": "",
        "Solvent1_InChiKey": "LFQSCWFLJHTTHZ-UHFFFAOYSA-N  ",
        "Solvent1_Volume": "4 mL",
        "Solvent1_Mass": ""
    },
    "Product_identification_method": {
        "Dataset": "",
        "Data_object": "",
        "Metadata_ID": "",
        "Characterization_technique": {
            "Characterization_technique_Name": "gas chromatography-mass spectrometry",
            "Internal_standard": {
                "Internal_standard_Name": "n-decane",
                "Internal_standard_SMILES": "CCCCCCCCCC  ",
                "Internal_standard_InChi": "",
                "Internal_standard_InChiKey": "DIOQZVSQGTUSAI-UHFFFAOYSA-N  ",
                "Internal_standard_concentration_vol%": "2.2 %"
            },
            "Liquid_phase_characterization": {
                "Reactant": {
                    "Reactant_1_Name": "Iodotoluene",
                    "Reactant_1_SMILES": "CC1=CC=C(C=C1)I  ",
                    "Reactant_1_InChi": "InChI=1S/C7H7I/c1-6-2-4-7(8)5-3-6/h2-5H,1H3  ",
                    "Reactant_1_InChiKey": "DHAWRUAECEBHC-UHFFFAOYSA-N  ",
                    "Reactant_1_concentration_wt%": "",
                    "Reactant_1_concentration_vol%": "",
                    "Reactant_1_conversion": 0.98
                },
                "Reaction_Product": {
                    "Product_1_Name": "Ethyl-p-methylbenzoate",
                    "Product_1_SMILES": "CCOC(=O)C1=CC=C(C=C1)C  ",
                    "Product_1_InChi": "InChI=1S/C10H12O2/c1-3-12-10(11)9-6-4-8(2)5-7-9/h4-7H,3H2,1-2H3  ",
                    "Product_1_InChiKey": "NWPWRAWAUYIELB-UHFFFAOYSA-N  ",
                    "Product_1_concentration_wt%": "",
                    "Product_1_concentration_vol%": "",
                    "Product_1_yield": 0.98,
                    "Product_1_selectivity": 1,
                    "Product_2_Name": "",
                    "Product_2_SMILES": "",
                    "Product_2_InChi": "",
                    "Product_2_InChiKey": "",
                    "Product_2_concentration_wt%": "",
                    "Product_2_concentration_vol%": "",
                    "Product_2_yield": "",
                    "Product_2_selectivity": ""
                }
            }
        }
    }
}

File: datasets/hdl.21.11165_4cat_arp5-s69r/dataset/Cat test json_outputs/S5-2.json
{
    "General_information": {
        "Publication": "",
        "Title": "Sustainable carbonylation catalysis of renewable synthons through active-site engineering",
        "Date": "",
        "Contributor": "Arjun Neyyathala, Felix Jung, Simon Barth, Claus Feldmann, Jan-Dierk Grunwaldt, Ivana Jevtovikj, Stephan A. Schunk, Schirin Hanf",
        "Institution": "KIT"
    },
    "Catalytic_test": {
        "Reaction_type": "Carbonylation ",
        "Catalytic_test_type": "Batch",
        "Dataset": ""
    },
    "Catalyst": {
        "Catalyst_name_internal": "ARNE01",
        "Sample_PID": "",
        "Catalyst": "Pd3P/SiO2 (5 wt.% Pd)",
        "Catalyst_type": "Supported ",
        "Support": {
            "Support_Name": "Silica ",
            "Support_SMILES": "O=[Si]=O  ",
            "Support_InChi": "InChI=1S/O2Si/c1-3-2  ",
            "Support_InChiKey": "VYPSYNLAJGMNEJ-UHFFFAOYSA-N  ",
            "Sample_Pretreatment": "",
            "Sample_mass": ""
        },
        "Active_species": "Pd",
        "Catalyst_loading_wt%": 5,
        "Metal_loading_mol%": "0.5 ",
        "Catalyst_mass_g": "0.01"
    },
    "Reactor": {
        "reactor_equipment_name": "Parr 5500 series compact reactor "
    },
    "Operation_mode": {
        "Batch_operation": {
            "Reactor_temperature": "100 degC",
            "Experiment_duration": "2 hour",
            "Reaction_chamber": {
                "volume": "25 mL",
                "dimension": "25.4 x 50. 8 (ID) mm",
                "shape": "Cylinder",
                "material": "Stainless Steel",
                "inner_diameter": "25.4 mm"
            },
            "Stirrer": {
                "type": "Overhead",
                "speed": "1000 rpm ",
                "diameter": ""
            },
            "Experiment_initial_pressure": "6 bar",
            "Experiment_final_pressure": "",
            "Experiment_pressure_drop": "",
            "heating_type": "Electric",
            "Observation": ""
        }
    },
    "Reactants": {
        "Gas": {
            "Gas1_Composition": "CO",
            "Gas1_SMILES": "[C-]#[O+]  ",
            "Gas1_InChi": "InChI=1S/CO/c1-2  ",
            "Gas1_InChiKey": "UGFAIRIUMAVXCW-UHFFFAOYSA-N  ",
            "Gas1_pressure": "6 bar ",
            "Gas_feed": ""
        },
        "Liquid_sample": {
            "Substrate1": {
                "Substrate1_Name": "Iodoanisole",
                "Substrate1_SMILES": "COC1=CC=C(C=C1)I  ",
                "Substrate1_InChi": "InChI=1S/C7H7IO/c1-9-7-4-2-6(8)3-5-7/h2-5H,1H3  ",
                "Substrate1_InChiKey": "SYSZENVIJHPFNL-UHFFFAOYSA-N  ",
                "Substrate1_mass": "",
                "Substrate1_Molar_equivalents": "",
                "Substrate1_Reactant_concentration": "",
                "Substrate1_Role": "Reactant "
            },
            "Substrate2": {
                "Substrate2_Name": "Triethylamine",
                "Substrate2_SMILES": "",
                "Substrate2_InChi": "",
                "Substrate2_InChiKey": "ZMANZCXQSJIPKH-UHFFFAOYSA-N",
                "Substrate2_mass": "303 mg",
                "Substrate2_Molar_equivalents": "3 mmol",
                "Substrate2_Reactant_flow_rate": "",
                "Substrate2_Reactant_concentration": "",
                "Substrate2_Role": "Base "
            },
            "Substrate3": {
                "Substrate3_Name": "",
                "Substrate3_SMILES": "",
                "Substrate3_InChi": "",
                "Substrate3_InChiKey": "",
                "Substrate3_mass": "",
                "Substrate3_Molar_equivalents": "",
                "Substrate3_Reactant_flow_rate": "",
                "Substrate3_Reactant_concentration": "",
                "Substrate3_Role": ""
            }
        },
        "Comments": ""
    },
    "Solvent": {
        "Dry_solvent": false,
        "Solvent1_Name": "Ethanol",
        "Solvent1_SMILES": "CCO",
        "Solvent1_InChi": "",
        "Solvent1_InChiKey": "LFQSCWFLJHTTHZ-UHFFFAOYSA-N  ",
        "Solvent1_Volume": "4 mL",
        "Solvent1_Mass": ""
    },
    "Product_identification_method": {
        "Dataset": "",
        "Data_object": "",
        "Metadata_ID": "",
        "Characterization_technique": {
            "Characterization_technique_Name": "gas chromatography-mass spectrometry",
            "Internal_standard": {
                "Internal_standard_Name": "n-decane",
                "Internal_standard_SMILES": "CCCCCCCCCC  ",
                "Internal_standard_InChi": "",
                "Internal_standard_InChiKey": "DIOQZVSQGTUSAI-UHFFFAOYSA-N  ",
                "Internal_standard_concentration_vol%": "2.2 %"
            },
            "Liquid_phase_characterization": {
                "Reactant": {
                    "Reactant_1_Name": "Iodoanisole",
                    "Reactant_1_SMILES": "COC1=CC=C(C=C1)I  ",
                    "Reactant_1_InChi": "InChI=1S/C7H7IO/c1-9-7-4-2-6(8)3-5-7/h2-5H,1H3  ",
                    "Reactant_1_InChiKey": "SYSZENVIJHPFNL-UHFFFAOYSA-N  ",
                    "Reactant_1_concentration_wt%": "",
                    "Reactant_1_concentration_vol%": "",
                    "Reactant_1_conversion": 1
                },
                "Reaction_Product": {
                    "Product_1_Name": "Ethyl-p-methoxybenzoate",
                    "Product_1_SMILES": " CCOC(=O)C1=CC=C(C=C1)OC  ",
                    "Product_1_InChi": "InChI=1S/C10H12O3/c1-3-13-10(11)8-4-6-9(12-2)7-5-8/h4-7H,3H2,1-2H3 ",
                    "Product_1_InChiKey": "",
                    "Product_1_concentration_wt%": "",
                    "Product_1_concentration_vol%": "",
                    "Product_1_yield": 1,
                    "Product_1_selectivity": 1,
                    "Product_2_Name": "",
                    "Product_2_SMILES": "",
                    "Product_2_InChi": "",
                    "Product_2_InChiKey": "",
                    "Product_2_concentration_wt%": "",
                    "Product_2_concentration_vol%": "",
                    "Product_2_yield": "",
                    "Product_2_selectivity": ""
                }
            }
        }
    }
}

File: datasets/hdl.21.11165_4cat_arp5-s69r/dataset/Cat test json_outputs/S6-2.json
{
    "General_information": {
        "Publication": "",
        "Title": "Sustainable carbonylation catalysis of renewable synthons through active-site engineering",
        "Date": "",
        "Contributor": "Arjun Neyyathala, Felix Jung, Simon Barth, Claus Feldmann, Jan-Dierk Grunwaldt, Ivana Jevtovikj, Stephan A. Schunk, Schirin Hanf",
        "Institution": "KIT"
    },
    "Catalytic_test": {
        "Reaction_type": "Phenoxycarbonylation ",
        "Catalytic_test_type": "Batch",
        "Dataset": ""
    },
    "Catalyst": {
        "Catalyst_name_internal": "ARNE01",
        "Sample_PID": "",
        "Catalyst": "Pd3P/SiO2 (5 wt.% Pd)",
        "Catalyst_type": "Supported ",
        "Support": {
            "Support_Name": "Silica ",
            "Support_SMILES": "O=[Si]=O  ",
            "Support_InChi": "InChI=1S/O2Si/c1-3-2  ",
            "Support_InChiKey": "VYPSYNLAJGMNEJ-UHFFFAOYSA-N  ",
            "Sample_Pretreatment": "",
            "Sample_mass": ""
        },
        "Active_species": "Pd",
        "Catalyst_loading_wt%": 5,
        "Metal_loading_mol%": "0.5 ",
        "Catalyst_mass_g": "0.01"
    },
    "Reactor": {
        "reactor_equipment_name": "Parr 5500 series compact reactor "
    },
    "Operation_mode": {
        "Batch_operation": {
            "Reactor_temperature": "100 degC",
            "Experiment_duration": "7 hour",
            "Reaction_chamber": {
                "volume": "25 mL",
                "dimension": "25.4 x 50. 8 (ID) mm",
                "shape": "Cylinder",
                "material": "Stainless Steel",
                "inner_diameter": "25.4 mm"
            },
            "Stirrer": {
                "type": "Overhead",
                "speed": "1000 rpm ",
                "diameter": ""
            },
            "Experiment_initial_pressure": "6 bar",
            "Experiment_final_pressure": "",
            "Experiment_pressure_drop": "",
            "heating_type": "Electric",
            "Observation": ""
        }
    },
    "Reactants": {
        "Gas": {
            "Gas1_Composition": "CO",
            "Gas1_SMILES": "[C-]#[O+]  ",
            "Gas1_InChi": "InChI=1S/CO/c1-2  ",
            "Gas1_InChiKey": "UGFAIRIUMAVXCW-UHFFFAOYSA-N  ",
            "Gas1_pressure": "6 bar ",
            "Gas_feed": ""
        },
        "Liquid_sample": {
            "Substrate1": {
                "Substrate1_Name": "Iodobenzene",
                "Substrate1_SMILES": "C1=CC=C(C=C1)I  ",
                "Substrate1_InChi": " InChI=1S/C6H5I/c7-6-4-2-1-3-5-6/h1-5H  ",
                "Substrate1_InChiKey": "InChIKey: SNHMUERNLJLMHN-UHFFFAOYSA-N  ",
                "Substrate1_mass": "204 mg",
                "Substrate1_Molar_equivalents": "1 mmol ",
                "Substrate1_Reactant_concentration": "",
                "Substrate1_Role": "Reactant "
            },
            "Substrate2": {
                "Substrate2_Name": "Phenol",
                "Substrate2_SMILES": "C1=CC=C(C=C1)O  ",
                "Substrate2_InChi": "nChI=1S/C6H6O/c7-6-4-2-1-3-5-6/h1-5,7H  ",
                "Substrate2_InChiKey": "ISWSIDIOOBJBQZ-UHFFFAOYSA-N  ",
                "Substrate2_mass": "188 mg",
                "Substrate2_Molar_equivalents": "2 mmol",
                "Substrate2_Reactant_flow_rate": "",
                "Substrate2_Reactant_concentration": "",
                "Substrate2_Role": ""
            },
            "Substrate3": {
                "Substrate3_Name": "Triethylamine",
                "Substrate3_SMILES": "",
                "Substrate3_InChi": "",
                "Substrate3_InChiKey": "ZMANZCXQSJIPKH-UHFFFAOYSA-N",
                "Substrate3_mass": "303 mg",
                "Substrate3_Molar_equivalents": "3 mmol",
                "Substrate3_Reactant_flow_rate": "",
                "Substrate3_Reactant_concentration": "",
                "Substrate3_Role": "Base "
            }
        },
        "Comments": ""
    },
    "Solvent": {
        "Dry_solvent": false,
        "Solvent1_Name": "Toluene",
        "Solvent1_SMILES": "CC1=CC=CC=C1  ",
        "Solvent1_InChi": " InChI=1S/C7H8/c1-7-5-3-2-4-6-7/h2-6H,1H3  ",
        "Solvent1_InChiKey": "YXFVVABEGXRONW-UHFFFAOYSA-N  ",
        "Solvent1_Volume": "4 mL",
        "Solvent1_Mass": ""
    },
    "Product_identification_method": {
        "Dataset": "",
        "Data_object": "",
        "Metadata_ID": "",
        "Characterization_technique": {
            "Characterization_technique_Name": "gas chromatography-mass spectrometry",
            "Internal_standard": {
                "Internal_standard_Name": "n-decane",
                "Internal_standard_SMILES": "CCCCCCCCCC  ",
                "Internal_standard_InChi": "",
                "Internal_standard_InChiKey": "DIOQZVSQGTUSAI-UHFFFAOYSA-N  ",
                "Internal_standard_concentration_vol%": "2.2 %"
            },
            "Liquid_phase_characterization": {
                "Reactant": {
                    "Reactant_1_Name": "Iodobenzene",
                    "Reactant_1_SMILES": "C1=CC=C(C=C1)I  ",
                    "Reactant_1_InChi": " InChI=1S/C6H5I/c7-6-4-2-1-3-5-6/h1-5H  ",
                    "Reactant_1_InChiKey": "InChIKey: SNHMUERNLJLMHN-UHFFFAOYSA-N  ",
                    "Reactant_1_concentration_wt%": "",
                    "Reactant_1_concentration_vol%": "",
                    "Reactant_1_conversion": 0.3
                },
                "Reaction_Product": {
                    "Product_1_Name": "Phenyl benzoate",
                    "Product_1_SMILES": "C1=CC=C(C=C1)C(=O)OC2=CC=CC=C2  ",
                    "Product_1_InChi": "InChI=1S/C13H10O2/c14-13(11-7-3-1-4-8-11)15-12-9-5-2-6-10-12/h1-10H  ",
                    "Product_1_InChiKey": "FCJSHPDYVMKCHI-UHFFFAOYSA-N  ",
                    "Product_1_concentration_wt%": "",
                    "Product_1_concentration_vol%": "",
                    "Product_1_yield": 0.3,
                    "Product_1_selectivity": 1,
                    "Product_2_Name": "",
                    "Product_2_SMILES": "",
                    "Product_2_InChi": "",
                    "Product_2_InChiKey": "",
                    "Product_2_concentration_wt%": "",
                    "Product_2_concentration_vol%": "",
                    "Product_2_yield": "",
                    "Product_2_selectivity": ""
                }
            }
        }
    }
}
