Repository: HendrikBorgelt/4Cat_dcat_ap_plus_example_data

File: datasets/hdl.21.11165_4cat_arp5-s69r/metadata/CatalysisDataset-arp5-s69r.yaml
---
id: hdl:21.11165/4cat/arp5-s69r
title:
- Sustainable carbonylation catalysis of renewable synthons through active-site engineering
description:
- 'Catalyst characterization (PXRD, DRIFT, CO chemisorption, XPS, STEM) and catalytic testing data for
  Pd3P/SiO2 (a phosphorus-modified palladium phosphide catalyst, internal code ARNE01) compared against
  an unmodified Pd/SiO2 reference (ARNE02), for Pd-catalyzed carbonylation reactions of aryl iodides.
  31 batch reactor runs span three reaction types: alkoxycarbonylation (27 runs; mainly iodobenzene +
  ethanol -> ethyl benzoate, exploring reaction time, base, temperature, and substrate/nucleophile scope),
  phenoxycarbonylation (1 run, phenol nucleophile), and aminocarbonylation (3 runs, aniline nucleophile,
  100-140 C). PXRD additionally covers two further Pd3P/SiO2 loading variants (1 wt% and 10 wt% Pd), and
  STEM additionally covers a recycled/spent Pd3P/SiO2 sample recovered after catalytic testing; STEM method
  details are documented but no STEM image/data files are included in the deposited dataset.'
rdf_type:
  id: VOC4CAT:0007001
  title: heterogeneous catalysis
keyword:
- Chemistry
- Catalysis
- Heterogeneous catalysis
- Palladium catalyst
- Palladium phosphide
- Carbonylation
- Active-site engineering
creator:
- name:
  - Neyyathala, Arjun
- name:
  - Jung, Felix
- name:
  - Barth, Simon
- name:
  - Feldmann, Claus
- name:
  - Grunwaldt, Jan-Dierk
- name:
  - Jevtovikj, Ivana
- name:
  - Schunk, Stephan A.
- name:
  - Hanf, Schirin
publisher:
  name:
  - NFDI4Cat Central Data Repository
dataset_distribution:
- access_URL:
  - id: https://hdl.handle.net/21.11165/4cat/arp5-s69r
  description:
  - Repository landing page providing access to the characterization and catalytic testing data files.
  licence:
    id: https://creativecommons.org/licenses/by/4.0/
    title: CC BY 4.0
other_identifier:
- notation: https://hdl.handle.net/21.11165/4cat/arp5-s69r
was_generated_by:
- id: coremeta4cat:CHAR_arp5-s69r_PXRD
  title:
  - Powder XRD phase analysis (4 catalysts)
  description:
  - Phase ID for Pd/SiO2, Pd3P/SiO2 (5 wt%), and two further Pd3P loading variants (1, 10 wt%). See per_class/arp5-s69r/Characterization-arp5-s69r-PXRD.yaml
    for full detail.
- id: coremeta4cat:CHAR_arp5-s69r_DRIFT
  title:
  - DRIFT CO-adsorption spectroscopy (2 catalysts, 2 temperatures)
  description:
  - CO adsorption DRIFT for Pd3P/SiO2 and Pd/SiO2 at 30 C and 100 C. See per_class/arp5-s69r/Characterization-arp5-s69r-DRIFT.yaml
    for full detail.
- id: coremeta4cat:CHAR_arp5-s69r_COChemisorption
  title:
  - CO chemisorption analysis (2 catalysts)
  description:
  - Pulse CO chemisorption for Pd3P/SiO2 and Pd/SiO2. See per_class/arp5-s69r/Characterization-arp5-s69r-COChemisorption.yaml
    for full detail.
- id: coremeta4cat:CHAR_arp5-s69r_XPS
  title:
  - X-ray photoelectron spectroscopy (2 catalysts, Pd 3d and P 2p)
  description:
  - Pd 3d (both catalysts) and P 2p (Pd3P/SiO2 only) core-level scans. See per_class/arp5-s69r/Characterization-arp5-s69r-XPS.yaml
    for full detail.
- id: coremeta4cat:CHAR_arp5-s69r_STEM
  title:
  - STEM/TEM imaging and EDX mapping (3 catalyst samples)
  description:
  - HRTEM/HAADF-STEM/STEM-EDXS of Pd3P/SiO2, Pd/SiO2, and a recycled Pd3P/SiO2 sample; method documented,
    no data files deposited. See per_class/arp5-s69r/Characterization-arp5-s69r-STEM.yaml for full detail.
is_about_activity:
- id: coremeta4cat:REAC_arp5-s69r_Carbonylation
  title:
  - Alkoxycarbonylation of aryl iodides over Pd3P/SiO2 and Pd/SiO2 (27 runs)
  description:
  - Time-course, base-screening, temperature kinetics, and substrate/nucleophile scope for aryl iodide
    alkoxycarbonylation. See per_class/arp5-s69r/CatalyticReaction-arp5-s69r-Carbonylation.yaml for full
    detail.
- id: coremeta4cat:REAC_arp5-s69r_Phenoxycarbonylation
  title:
  - Phenoxycarbonylation of iodobenzene over Pd3P/SiO2 (1 run)
  description:
  - Single run, phenol nucleophile. See per_class/arp5-s69r/CatalyticReaction-arp5-s69r-Phenoxycarbonylation.yaml
    for full detail.
- id: coremeta4cat:REAC_arp5-s69r_Aminocarbonylation
  title:
  - Aminocarbonylation of iodobenzene over Pd3P/SiO2 (3 runs)
  description:
  - 3 runs, 100-140 C, aniline nucleophile. See per_class/arp5-s69r/CatalyticReaction-arp5-s69r-Aminocarbonylation.yaml
    for full detail.
is_about_entity:
- id: coremeta4cat:CAT_arp5-s69r_all
  title: Pd3P/SiO2 and Pd/SiO2 catalyst samples
  description: Palladium phosphide (Pd3P) and unmodified palladium catalysts supported on silica (5 wt%
    Pd, plus 1 and 10 wt% Pd3P loading variants characterized by PXRD only, and a recycled/spent Pd3P/SiO2
    sample characterized by STEM only). See used_catalyst in the CatalyticReaction-arp5-s69r-*.yaml files
    and evaluated_entity in the Characterization-arp5-s69r-*.yaml files under per_class/arp5-s69r/ for
    per-sample detail.

File: datasets/hdl.21.11165_4cat_arp5-s69r/metadata/coremeta4cat_metadata_combined.yaml
---
# CoreMeta4Cat metadata — Combined CatalysisDataset
# Dataset: hdl:21.11165/4cat/arp5-s69r (NFDI4Cat Central Data Repository)
# Schema: https://w3id.org/nfdi4cat/coremeta4cat (v1.0.0, CC-BY-4.0)
#
# This file integrates all per-technique sub-datasets into a single
# CatalysisDataset entry. Refer to the individual technique files for
# full parameter detail:
#   metadata_Reaction.yaml         — 31 carbonylation/phenoxycarbonylation/aminocarbonylation runs
#   metadata_PXRD.yaml             — PXRD (3 samples: ARNE01, ARNE02, Pd3P 1wt% ref)
#   metadata_DRIFT.yaml            — DRIFTS CO-adsorption (ARNE01 + ARNE02 at 30°C and 100°C)
#   metadata_COChemisorption.yaml  — CO chemisorption (ARNE01 + ARNE02, 2 runs each)
#   metadata_XPS.yaml              — XPS Pd3d + P2p (ARNE01 + ARNE02)
#   metadata_STEM.yaml             — STEM/TEM (ARNE01, ARNE02, ARNE03; image files not deposited)

id: hdl:21.11165/4cat/arp5-s69r
title:
  - >-
    Data set for publication: Sustainable carbonylation catalysis of renewable
    synthons through active-site engineering
description:
  - >-
    Dataset for Pd3P/SiO2 and Pd/SiO2 catalysts used in carbonylation reactions.
    Characterisation: PXRD (phase identification), in-situ DRIFTS (CO adsorption),
    CO chemisorption (active site quantification), XPS (surface electronic state),
    and STEM/TEM (particle size and morphology). Catalytic testing: 31 batch
    reactor experiments covering alkoxycarbonylation, phenoxycarbonylation, and
    aminocarbonylation of aryl iodides. Reactor: Parr 5500 compact reactor (25 mL).
    Active catalyst (ARNE01): Pd3P/SiO2 (5 wt% Pd). Reference (ARNE02): Pd/SiO2.
creator:
  - name: Neyyathala, Arjun
    affiliation: KIT (Karlsruhe Institute of Technology)
  - name: Jung, Felix
    affiliation: KIT (Karlsruhe Institute of Technology)
  - name: Barth, Simon
    affiliation: KIT (Karlsruhe Institute of Technology)
  - name: Feldmann, Claus
    affiliation: KIT (Karlsruhe Institute of Technology)
  - name: Grunwaldt, Jan-Dierk
    affiliation: KIT (Karlsruhe Institute of Technology)
  - name: Jevtovikj, Ivana
    affiliation: hte GmbH / BASF SE
  - name: Schunk, Stephan A.
    affiliation: hte GmbH / BASF SE
  - name: Hanf, Schirin
    affiliation: KIT (Karlsruhe Institute of Technology)
publisher: NFDI4Cat Central Data Repository
license: http://creativecommons.org/licenses/by/4.0
rdf_type:
  id: VOC4CAT:0007001
  title: heterogeneous catalysis
subject:
  - Chemistry
  - Engineering
other_identifier:
  - notation: https://hdl.handle.net/21.11165/4cat/arp5-s69r

# ============================================================
# DATA-GENERATING ACTIVITIES (was_generated_by)
# ============================================================

was_generated_by:

  # --- 1. POWDER X-RAY DIFFRACTION ---
  - id: hdl:21.11165/4cat/arp5-s69r#pxrd_characterization
    title:
      - PXRD characterisation of Pd/SiO2 and Pd3P/SiO2 (3 samples)
    description:
      - >-
        Phase identification by PXRD. Stoe STADI-MP, Cu Kα (1.54178 Å),
        transmission, Ge monochromator, 2–90° 2θ, 80 min.
        Files: PXRD Pd on SiO2 5 wt-raw-2.txt, PXRD Pd3P on SiO2(5 wt)-raw-2.txt,
        PXRD Pd3PonSiO2(1 wt)-raw-2.txt.
    rdf_type:
      id: CHMO:0000158
      title: powder X-ray diffraction
    equipment:
      - Stoe STADI-MP diffractometer
    sample_state: powder
    realized_plan:
      id: hdl:21.11165/4cat/arp5-s69r#pxrd_protocol
      minimum_2theta: 2.0
      maximum_2theta: 90.0
      x_ray_wavelength: 1.54178
    evaluated_entity:
      - id: hdl:21.11165/4cat/arp5-s69r#sample_ARNE02
        title: Pd/SiO2 (ARNE02)
      - id: hdl:21.11165/4cat/arp5-s69r#sample_ARNE01
        title: Pd3P/SiO2 (ARNE01)
      - id: hdl:21.11165/4cat/arp5-s69r#sample_Pd3P_1wt
        title: Pd3P/SiO2 lower loading reference

  # --- 2. DRIFTS CO-ADSORPTION ---
  - id: hdl:21.11165/4cat/arp5-s69r#drift_characterization
    title:
      - In-situ DRIFTS CO-adsorption (ARNE01 + ARNE02 at 30°C and 100°C)
    description:
      - >-
        Time-resolved DRIFT spectra during CO adsorption (4000 ppm CO/Ar,
        50 mL/min). Bruker VERTEX 70 FTIR, Harrick Praying Mantis + in-situ
        cell, LN-MCT detector. 4 files: Pd and Pd3P at 30°C and 100°C.
    rdf_type:
      id: CHMO:0000645
      title: diffuse reflectance infrared Fourier transform spectroscopy
    equipment:
      - VERTEX 70 FTIR spectrometer (Bruker) with Harrick Praying Mantis
    sample_state: powder
    realized_plan:
      id: hdl:21.11165/4cat/arp5-s69r#drift_protocol
      adsorption_gas: CO
      atmosphere: 4000 ppm CO in Ar
      gas_flow_rate: 50.0    # mL/min
    evaluated_entity:
      - id: hdl:21.11165/4cat/arp5-s69r#sample_ARNE02_30C
        title: Pd/SiO2 at 30°C
      - id: hdl:21.11165/4cat/arp5-s69r#sample_ARNE02_100C
        title: Pd/SiO2 at 100°C
      - id: hdl:21.11165/4cat/arp5-s69r#sample_ARNE01_30C
        title: Pd3P/SiO2 at 30°C
      - id: hdl:21.11165/4cat/arp5-s69r#sample_ARNE01_100C
        title: Pd3P/SiO2 at 100°C

  # --- 3. CO CHEMISORPTION ---
  - id: hdl:21.11165/4cat/arp5-s69r#chem_characterization
    title:
      - CO chemisorption: ARNE01 and ARNE02 (2 runs each)
    description:
      - >-
        CO chemisorption to quantify accessible Pd surface sites. 4 files
        (2 per catalyst). CO uptake area from Pd3P-raw1: 916.5 ppms.
    rdf_type:
      id: CHMO:0000990
      title: CO chemisorption
    equipment:
      - Chemisorption analyser
    realized_plan:
      id: hdl:21.11165/4cat/arp5-s69r#chem_protocol
      probe_molecule: CO
      measurement_temperature: 25.0
    evaluated_entity:
      - id: hdl:21.11165/4cat/arp5-s69r#sample_ARNE02
        title: Pd/SiO2 (ARNE02)
      - id: hdl:21.11165/4cat/arp5-s69r#sample_ARNE01
        title: Pd3P/SiO2 (ARNE01)

  # --- 4. XPS ---
  - id: hdl:21.11165/4cat/arp5-s69r#xps_characterization
    title:
      - XPS Pd3d and P2p spectra (ARNE01 + ARNE02)
    description:
      - >-
        Surface electronic state by XPS. Al Kα, 650 µm spot, CAE 25 eV,
        step 0.050 eV, 9 scans. Avantage software. Files: XPS-Pd-Pd.txt,
        XPS-Pd3P-Pd.txt, XPS-Pd3P-P.txt.
    rdf_type:
      id: CHMO:0000546
      title: X-ray photoelectron spectroscopy
    equipment:
      - XPS spectrometer (Avantage, Thermo Fisher Scientific)
    sample_state: powder
    realized_plan:
      id: hdl:21.11165/4cat/arp5-s69r#xps_protocol
      x_ray_source: Al K alpha
      pass_energy: 25.0
      energy_step: 0.050
    evaluated_entity:
      - id: hdl:21.11165/4cat/arp5-s69r#sample_ARNE02
        title: Pd/SiO2 (ARNE02)
      - id: hdl:21.11165/4cat/arp5-s69r#sample_ARNE01
        title: Pd3P/SiO2 (ARNE01)

  # --- 5. STEM/TEM ---
  - id: hdl:21.11165/4cat/arp5-s69r#stem_characterization
    title:
      - HRTEM/HAADF-STEM/STEM-EDXS (ARNE01, ARNE02, ARNE03 recovered)
    description:
      - >-
        Multi-mode electron microscopy for particle size, crystal structure,
        elemental mapping. FEI Osiris ChemiSTEM, 200 keV. Image files not
        deposited; instrument metadata in Meta data/STEM-Meta-2.txt.
    rdf_type:
      id: CHMO:0000944
      title: scanning transmission electron microscopy
    equipment:
      - FEI Osiris ChemiSTEM (FEI / Thermo Fisher)
    realized_plan:
      id: hdl:21.11165/4cat/arp5-s69r#stem_protocol
      acceleration_voltage_kV: 200.0
      mode: HRTEM, HAADF-STEM, STEM-EDXS
    evaluated_entity:
      - id: hdl:21.11165/4cat/arp5-s69r#sample_ARNE01
        title: Pd3P/SiO2 (ARNE01)
      - id: hdl:21.11165/4cat/arp5-s69r#sample_ARNE02
        title: Pd/SiO2 (ARNE02)
      - id: hdl:21.11165/4cat/arp5-s69r#sample_ARNE03
        title: Pd3P/SiO2 (ARNE03, recovered)

  # --- 6. CATALYTIC TESTING ---
  - id: hdl:21.11165/4cat/arp5-s69r#reaction_testing
    title:
      - Catalytic carbonylation testing (31 experiments: A, B, C, k, S series)
    description:
      - >-
        31 batch reactor experiments. ARNE01 (A, B, k, S series) and ARNE02
        (C series). Reaction types: carbonylation (27), phenoxycarbonylation (1),
        aminocarbonylation (3). Conditions: 60–140°C, 6–10 bar CO, 0.083–7h.
        Source: Cat test json_outputs/*.json.
    rdf_type:
      id: VOC4CAT:0007001
      title: heterogeneous catalysis
    equipment:
      - Parr 5500 series compact reactor (25 mL SS)
    realized_plan:
      id: hdl:21.11165/4cat/arp5-s69r#reaction_testing_protocol
      atmosphere: CO
      co_pressure_range: 6–10 bar
      temperature_range: 60–140°C
    evaluated_entity:
      - id: hdl:21.11165/4cat/arp5-s69r#sample_ARNE01
        title: Pd3P/SiO2 (ARNE01, 5 wt% Pd)
      - id: hdl:21.11165/4cat/arp5-s69r#sample_ARNE02
        title: Pd/SiO2 (ARNE02, 5 wt% Pd)

# ============================================================
# CATALYTIC REACTION (is_about_activity)
# ============================================================

is_about_activity:
  - id: hdl:21.11165/4cat/arp5-s69r#carbonylation_reaction
    title:
      - Pd-catalysed CO-insertion (carbonylation) reactions
    description:
      - >-
        Palladium-catalysed carbonylation reactions (CO insertion) of aryl
        iodides with alcohols, phenols, and amines under CO pressure. Three
        subtypes: alkoxycarbonylation, phenoxycarbonylation, aminocarbonylation.
        Catalyst: Pd3P/SiO2 (ARNE01) vs Pd/SiO2 (ARNE02).
    carried_out_by:
      - id: hdl:21.11165/4cat/arp5-s69r#parr5500_reactor
        title: Parr 5500 series compact reactor (25 mL SS, 1000 rpm)
    had_input_entity:
      - id: hdl:21.11165/4cat/arp5-s69r#reactant_iodobenzene
        title: Iodobenzene (primary aryl halide substrate)
        rdf_type:
          id: CHEBI:35640
          title: iodobenzene
      - id: hdl:21.11165/4cat/arp5-s69r#reactant_CO
        title: Carbon monoxide (CO, carbonylating agent)
        rdf_type:
          id: CHEBI:17245
          title: carbon monoxide
    product_identification_method:
      - title: GC-MS with n-decane internal standard (2.2 vol%)

# ============================================================
# CATALYST SAMPLES (is_about_entity)
# ============================================================

is_about_entity:
  - id: hdl:21.11165/4cat/arp5-s69r#sample_ARNE01
    title: Pd3P/SiO2 (ARNE01)
    description: >-
      Pd3P on silica, 5 wt% Pd (0.5 mol%). Active catalyst for carbonylation.
      PXRD phase: Pd3P (ICSD 85525). CO chemisorption area (run 1): 916.5 ppms.
    rdf_type:
      id: OBI:0000747
      title: material sample
    has_physical_state: powder
    has_quantitative_attribute:
      - value: 5.0
        has_quantity_type: http://qudt.org/vocab/quantitykind/MassFraction
        unit: https://qudt.org/vocab/unit/PERCENT
        description: Pd loading in wt%

  - id: hdl:21.11165/4cat/arp5-s69r#sample_ARNE02
    title: Pd/SiO2 (ARNE02)
    description: >-
      Pd on silica, 5 wt% Pd. Reference catalyst (no phosphorus).
      PXRD phase: Pd fcc (ICSD 52251). Used for direct comparison with ARNE01.
    rdf_type:
      id: OBI:0000747
      title: material sample
    has_physical_state: powder
    has_quantitative_attribute:
      - value: 5.0
        has_quantity_type: http://qudt.org/vocab/quantitykind/MassFraction
        unit: https://qudt.org/vocab/unit/PERCENT
        description: Pd loading in wt%

  - id: hdl:21.11165/4cat/arp5-s69r#sample_ARNE03
    title: Pd3P/SiO2 (ARNE03, recovered)
    description: >-
      Post-reaction recovered Pd3P/SiO2 catalyst. Characterised by STEM
      to assess phase and particle size stability after catalytic use.
    rdf_type:
      id: OBI:0000747
      title: material sample
    has_physical_state: powder

File: datasets/hdl.21.11165_4cat_arp5-s69r/metadata/metadata_COChemisorption.yaml
---
# CoreMeta4Cat metadata — CO Chemisorption sub-dataset
# Dataset: hdl:21.11165/4cat/arp5-s69r (NFDI4Cat Central Data Repository)
# Schema: https://w3id.org/nfdi4cat/coremeta4cat (v1.0.0)
#
# Source files (time-series ASCII: Zeit / CO ppm / CO2 ppm / Temperature [°C] / areas):
#   Raw data/CO chemisorption/Chemisorption_Pd_raw1-2.txt     — ARNE02 (Pd/SiO2), run 1
#   Raw data/CO chemisorption/Chemisorption_Pd-raw2-2.txt     — ARNE02 (Pd/SiO2), run 2
#   Raw data/CO chemisorption/Chemisorption_Pd3P-raw1-2.txt   — ARNE01 (Pd3P/SiO2), run 1
#   Raw data/CO chemisorption/Chemisorption_Pd3P-raw2-2.txt   — ARNE01 (Pd3P/SiO2), run 2
# Key result from Pd3P-raw1: Summe Fläche CO [ppms] = 916.5; Summe Fläche CO2 = 5550

id: hdl:21.11165/4cat/arp5-s69r#chem_dataset
title:
  - CO chemisorption data – Pd/SiO2 and Pd3P/SiO2 (2 runs each)
description:
  - >-
    CO chemisorption on Pd/SiO2 (ARNE02) and Pd3P/SiO2 (ARNE01); two independent
    measurements per catalyst (run 1 and run 2). Pulse chemisorption or
    temperature-programmed desorption with CO probe molecule; time-resolved
    data recording CO and CO2 concentrations (ppm) and temperature (°C).
    Results report CO uptake area (Summe Fläche CO [ppms]) as a measure of
    accessible Pd surface sites. Pd3P-raw1: CO area = 916.5 ppms.
    Measurement at 25°C initial temperature.
rdf_type:
  id: VOC4CAT:0007001
  title: heterogeneous catalysis
other_identifier:
  - notation: https://hdl.handle.net/21.11165/4cat/arp5-s69r
theme:
  - preferred_label:
      - Chemistry
      - Engineering

# ---------- DATA-GENERATING ACTIVITY ----------

was_generated_by:
  - id: hdl:21.11165/4cat/arp5-s69r#chem_characterization
    title:
      - CO chemisorption of Pd/SiO2 and Pd3P/SiO2 (4 measurements, 2 catalysts × 2 runs)
    description:
      - >-
        CO chemisorption measurements to quantify accessible Pd surface sites.
        Time-resolved data: CO ppm, CO2 ppm, temperature (°C) vs time.
        CO uptake area (Summe Fläche CO [ppms]) reported as key result.
        Files:
          Chemisorption_Pd_raw1-2.txt     — ARNE02, run 1
          Chemisorption_Pd-raw2-2.txt     — ARNE02, run 2
          Chemisorption_Pd3P-raw1-2.txt   — ARNE01, run 1 (CO area = 916.5 ppms)
          Chemisorption_Pd3P-raw2-2.txt   — ARNE01, run 2
    rdf_type:
      id: CHMO:0000990
      title: CO chemisorption
    equipment:
      - Chemisorption analyser (specific model not stated in dataset files)
    sample_state: powder
    realized_plan:
      id: hdl:21.11165/4cat/arp5-s69r#chem_protocol
      probe_molecule: CO
      measurement_temperature: 25.0   # °C initial temperature (from raw data files)
    evaluated_entity:
      - id: hdl:21.11165/4cat/arp5-s69r#sample_ARNE02
        title: Pd/SiO2 (ARNE02, 5 wt% Pd)
      - id: hdl:21.11165/4cat/arp5-s69r#sample_ARNE01
        title: Pd3P/SiO2 (ARNE01, 5 wt% Pd)

# ---------- ENTITIES THIS DATASET IS ABOUT ----------

is_about_entity:
  - id: hdl:21.11165/4cat/arp5-s69r#sample_ARNE02
    title: Pd/SiO2 (ARNE02)
    description: >-
      Pd/SiO2 (5 wt% Pd) reference catalyst. CO chemisorption files:
      Chemisorption_Pd_raw1-2.txt (run 1) and Chemisorption_Pd-raw2-2.txt (run 2).
    rdf_type:
      id: OBI:0000747
      title: material sample
    has_physical_state: powder
    has_quantitative_attribute:
      - value: 5.0
        has_quantity_type: http://qudt.org/vocab/quantitykind/MassFraction
        unit: https://qudt.org/vocab/unit/PERCENT
        description: Pd loading in wt%

  - id: hdl:21.11165/4cat/arp5-s69r#sample_ARNE01
    title: Pd3P/SiO2 (ARNE01)
    description: >-
      Pd3P/SiO2 (5 wt% Pd) active catalyst. CO chemisorption files:
      Chemisorption_Pd3P-raw1-2.txt (run 1, CO area = 916.5 ppms) and
      Chemisorption_Pd3P-raw2-2.txt (run 2).
    rdf_type:
      id: OBI:0000747
      title: material sample
    has_physical_state: powder
    has_quantitative_attribute:
      - value: 5.0
        has_quantity_type: http://qudt.org/vocab/quantitykind/MassFraction
        unit: https://qudt.org/vocab/unit/PERCENT
        description: Pd loading in wt%
      - value: 916.5
        has_quantity_type: http://qudt.org/vocab/quantitykind/Amount
        unit: https://qudt.org/vocab/unit/PicoMOL-PER-GM
        description: >-
          CO uptake area (Summe Fläche CO [ppms], run 1) from
          Chemisorption_Pd3P-raw1-2.txt as reported; value in ppms units as stored

File: datasets/hdl.21.11165_4cat_arp5-s69r/metadata/metadata_DRIFT.yaml
---
# CoreMeta4Cat metadata — DRIFTS CO-adsorption sub-dataset
# Dataset: hdl:21.11165/4cat/arp5-s69r (NFDI4Cat Central Data Repository)
# Schema: https://w3id.org/nfdi4cat/coremeta4cat (v1.0.0)
#
# Source files (multi-column ASCII: wavenumber [cm-1] / reflectance [time series]):
#   Raw data/DRIFT/DRIFT Pd-30degC-raw-2.txt      -- Pd/SiO2 (ARNE02) at 30 degC
#   Raw data/DRIFT/DRIFT Pd-100degC-raw-2.txt     -- Pd/SiO2 (ARNE02) at 100 degC
#   Raw data/DRIFT/DRIFT Pd3P-30 degC-raw-2.txt   -- Pd3P/SiO2 (ARNE01) at 30 degC
#   Raw data/DRIFT/DRIFT Pd3P-100 degC-raw-2.txt  -- Pd3P/SiO2 (ARNE01) at 100 degC
# Instrument metadata: Meta data/DRIFT-Meta-2.txt
# All files: time-resolved reflectance (40 spectra per file), wavenumber range ~3998 cm-1.

id: hdl:21.11165/4cat/arp5-s69r#drift_dataset
title:
  - DRIFTS CO-adsorption data -- Pd/SiO2 and Pd3P/SiO2 at 30 degC and 100 degC (4 spectra series)
description:
  - >-
    In-situ DRIFTS of CO adsorption (4000 ppm CO in Ar) over Pd/SiO2 (ARNE02)
    and Pd3P/SiO2 (ARNE01) at two temperatures (30 degC and 100 degC). Time-resolved
    reflectance spectra (40 time steps per file) recorded during CO adsorption.
    Instrument: Bruker VERTEX 70 FTIR spectrometer with Harrick Praying Mantis
    diffuse reflectance accessory and LN-MCT Mid VP detector. In-situ cell:
    Harrick with CaF2 window. Data mode: reflectance (raw). Gas flow: 50 mL/min
    (4000 ppm CO in Ar); Ar flush prior to measurement.
    Sample: 50 mg, 100-200 um sieve fraction.
rdf_type:
  id: VOC4CAT:0007001
  title: heterogeneous catalysis
other_identifier:
  - notation: https://hdl.handle.net/21.11165/4cat/arp5-s69r
theme:
  - preferred_label:
      - Chemistry
      - Engineering

# ---------- DATA-GENERATING ACTIVITY ----------

was_generated_by:
  - id: hdl:21.11165/4cat/arp5-s69r#drift_characterization
    title:
      - "In-situ DRIFTS CO-adsorption: Pd/SiO2 and Pd3P/SiO2 at 30 degC and 100 degC"
    description:
      - >-
        Time-resolved in-situ DRIFT spectra during CO adsorption on Pd/SiO2
        (ARNE02) and Pd3P/SiO2 (ARNE01) at 30 degC and 100 degC. 40 spectra per file.
        Reflectance mode (raw data); conversion to pseudo-absorbance
        [log(1/reflectance)] if required for publication.
        Source: Bruker VERTEX 70 FTIR, KBr beamsplitter, LN-MCT Mid VP detector,
        aperture 6 mm, scanner velocity 20 kHz, Harrick Praying Mantis DRIFT
        accessory, Harrick in-situ cell, CaF2 window.
        Files:
          DRIFT Pd-30degC-raw-2.txt     -- ARNE02 at 30 degC
          DRIFT Pd-100degC-raw-2.txt    -- ARNE02 at 100 degC
          DRIFT Pd3P-30 degC-raw-2.txt  -- ARNE01 at 30 degC
          DRIFT Pd3P-100 degC-raw-2.txt -- ARNE01 at 100 degC
    rdf_type:
      id: CHMO:0000645
      title: diffuse reflectance infrared Fourier transform spectroscopy
    equipment:
      - VERTEX 70 FTIR spectrometer (Bruker) with Harrick Praying Mantis DRIFT accessory
    sample_state: powder
    realized_plan:
      id: hdl:21.11165/4cat/arp5-s69r#drift_protocol
      adsorption_gas: CO
      atmosphere: 4000 ppm CO in Ar
      gas_flow_rate: 50.0    # mL/min (DRIFT-Meta-2.txt)
      sample_quantity: 50.0  # mg (DRIFT-Meta-2.txt)
      sieve_fraction: 100-200 um (DRIFT-Meta-2.txt)
      in_situ_cell: Harrick
      window_material: CaF2
      detector: LN-MCT Mid VP
      beam_splitter: KBr
      scanner_velocity: 20 kHz
      data_mode: reflectance
    evaluated_entity:
      - id: hdl:21.11165/4cat/arp5-s69r#sample_ARNE02_30C
        title: Pd/SiO2 (ARNE02) at 30 degC
      - id: hdl:21.11165/4cat/arp5-s69r#sample_ARNE02_100C
        title: Pd/SiO2 (ARNE02) at 100 degC
      - id: hdl:21.11165/4cat/arp5-s69r#sample_ARNE01_30C
        title: Pd3P/SiO2 (ARNE01) at 30 degC
      - id: hdl:21.11165/4cat/arp5-s69r#sample_ARNE01_100C
        title: Pd3P/SiO2 (ARNE01) at 100 degC

# ---------- ENTITIES THIS DATASET IS ABOUT ----------

is_about_entity:
  - id: hdl:21.11165/4cat/arp5-s69r#sample_ARNE02_30C
    title: Pd/SiO2 (ARNE02) DRIFT measurement at 30 degC
    description: >-
      Pd/SiO2 (5 wt% Pd) measured by in-situ DRIFTS during CO adsorption
      at 30 degC. Source: DRIFT Pd-30degC-raw-2.txt.
    rdf_type:
      id: OBI:0000747
      title: material sample
    has_physical_state: powder
    has_quantitative_attribute:
      - value: 30.0
        has_quantity_type: http://qudt.org/vocab/quantitykind/Temperature
        unit: https://qudt.org/vocab/unit/DEG_C
        description: DRIFT measurement temperature (DRIFT-Meta-2.txt)

  - id: hdl:21.11165/4cat/arp5-s69r#sample_ARNE02_100C
    title: Pd/SiO2 (ARNE02) DRIFT measurement at 100 degC
    description: >-
      Pd/SiO2 (5 wt% Pd) measured by in-situ DRIFTS during CO adsorption
      at 100 degC. Source: DRIFT Pd-100degC-raw-2.txt.
    rdf_type:
      id: OBI:0000747
      title: material sample
    has_physical_state: powder
    has_quantitative_attribute:
      - value: 100.0
        has_quantity_type: http://qudt.org/vocab/quantitykind/Temperature
        unit: https://qudt.org/vocab/unit/DEG_C
        description: DRIFT measurement temperature

  - id: hdl:21.11165/4cat/arp5-s69r#sample_ARNE01_30C
    title: Pd3P/SiO2 (ARNE01) DRIFT measurement at 30 degC
    description: >-
      Pd3P/SiO2 (5 wt% Pd) measured by in-situ DRIFTS during CO adsorption
      at 30 degC. Source: DRIFT Pd3P-30 degC-raw-2.txt.
    rdf_type:
      id: OBI:0000747
      title: material sample
    has_physical_state: powder
    has_quantitative_attribute:
      - value: 30.0
        has_quantity_type: http://qudt.org/vocab/quantitykind/Temperature
        unit: https://qudt.org/vocab/unit/DEG_C
        description: DRIFT measurement temperature

  - id: hdl:21.11165/4cat/arp5-s69r#sample_ARNE01_100C
    title: Pd3P/SiO2 (ARNE01) DRIFT measurement at 100 degC
    description: >-
      Pd3P/SiO2 (5 wt% Pd) measured by in-situ DRIFTS during CO adsorption
      at 100 degC. Source: DRIFT Pd3P-100 degC-raw-2.txt.
    rdf_type:
      id: OBI:0000747
      title: material sample
    has_physical_state: powder
    has_quantitative_attribute:
      - value: 100.0
        has_quantity_type: http://qudt.org/vocab/quantitykind/Temperature
        unit: https://qudt.org/vocab/unit/DEG_C
        description: DRIFT measurement temperature

File: datasets/hdl.21.11165_4cat_arp5-s69r/metadata/metadata_PXRD.yaml
---
# CoreMeta4Cat metadata — Powder X-ray Diffraction (PXRD) sub-dataset
# Dataset: hdl:21.11165/4cat/arp5-s69r (NFDI4Cat Central Data Repository)
# Schema: https://w3id.org/nfdi4cat/coremeta4cat (v1.0.0)
#
# Source files (two-column ASCII: 2θ [°] / intensity):
#   PXRD Pd on SiO2 5 wt-raw-2.txt   — ARNE02 (Pd/SiO2, 5 wt% Pd)
#   PXRD Pd3P on SiO2(5 wt)-raw-2.txt — ARNE01 (Pd3P/SiO2, 5 wt% Pd)
#   PXRD Pd3PonSiO2(1 wt)-raw-2.txt   — Pd3P/SiO2 lower loading reference
# Instrument metadata: Meta data/PXRD-Meta-2.txt

id: hdl:21.11165/4cat/arp5-s69r#pxrd_dataset
title:
  - Powder X-ray diffraction data – Pd/SiO2 and Pd3P/SiO2 catalysts
description:
  - >-
    Powder X-ray diffraction (PXRD) for phase identification and structural
    characterisation of Pd-based catalysts. Three two-column ASCII data files
    (2θ [°] / intensity counts) measured on a Stoe STADI-MP diffractometer
    with Cu Kα radiation (λ = 1.54178 Å), transmission geometry, Ge
    monochromator, 2θ range 2–90°, measurement duration 80 min.
    Samples: ARNE02 (Pd/SiO2), ARNE01 (Pd3P/SiO2, 5 wt% Pd), and a
    Pd3P/SiO2 lower-loading reference. Phase identification references:
    Pd (ICSD 52251), Pd3P (ICSD 85525).
rdf_type:
  id: VOC4CAT:0007001
  title: heterogeneous catalysis
other_identifier:
  - notation: https://hdl.handle.net/21.11165/4cat/arp5-s69r
theme:
  - preferred_label:
      - Chemistry
      - Engineering

# ---------- DATA-GENERATING ACTIVITY ----------

was_generated_by:
  - id: hdl:21.11165/4cat/arp5-s69r#pxrd_characterization
    title:
      - PXRD characterisation of Pd/SiO2 and Pd3P/SiO2 catalysts (3 samples)
    description:
      - >-
        PXRD measurements for phase identification. Stoe STADI-MP diffractometer,
        Cu Kα (λ = 1.54178 Å), transmission geometry, Ge monochromator, ambient
        temperature, air atmosphere, 80 min measurement duration.
        INSTPAR software.
        Files:
          PXRD Pd on SiO2 5 wt-raw-2.txt — ARNE02
          PXRD Pd3P on SiO2(5 wt)-raw-2.txt — ARNE01
          PXRD Pd3PonSiO2(1 wt)-raw-2.txt — lower-loading Pd3P/SiO2 reference
    rdf_type:
      id: CHMO:0000158
      title: powder X-ray diffraction
    equipment:
      - Stoe STADI-MP diffractometer
    sample_state: powder
    realized_plan:
      id: hdl:21.11165/4cat/arp5-s69r#pxrd_protocol
      x_ray_wavelength: 1.54178   # Å, Cu Kα
      diffraction_geometry: Transmission
      monochromator: Ge
      minimum_2theta: 2.0         # degrees (PXRD-Meta-2.txt)
      maximum_2theta: 90.0        # degrees (PXRD-Meta-2.txt)
      atmosphere: Air
      temperature: ambient
      measurement_duration: PT80M  # 80 min (PXRD-Meta-2.txt)
    evaluated_entity:
      - id: hdl:21.11165/4cat/arp5-s69r#sample_ARNE02
        title: Pd/SiO2 (ARNE02, 5 wt% Pd)
      - id: hdl:21.11165/4cat/arp5-s69r#sample_ARNE01
        title: Pd3P/SiO2 (ARNE01, 5 wt% Pd)
      - id: hdl:21.11165/4cat/arp5-s69r#sample_Pd3P_1wt
        title: Pd3P/SiO2 lower loading reference

# ---------- ENTITIES THIS DATASET IS ABOUT ----------

is_about_entity:
  - id: hdl:21.11165/4cat/arp5-s69r#sample_ARNE02
    title: Pd/SiO2 (ARNE02)
    description: >-
      Palladium on silica support, 5 wt% Pd. Reference catalyst without
      phosphorus. Phase identification: Pd fcc (ICSD 52251).
    rdf_type:
      id: OBI:0000747
      title: material sample
    has_physical_state: powder
    has_quantitative_attribute:
      - value: 5.0
        has_quantity_type: http://qudt.org/vocab/quantitykind/MassFraction
        unit: https://qudt.org/vocab/unit/PERCENT
        description: Pd loading in wt% (Cat test json_outputs, Catalyst.Catalyst_loading_wt%)

  - id: hdl:21.11165/4cat/arp5-s69r#sample_ARNE01
    title: Pd3P/SiO2 (ARNE01)
    description: >-
      Palladium phosphide (Pd3P) on silica support, 5 wt% Pd. Active catalyst
      for carbonylation reactions. Phase identification: Pd3P (ICSD 85525).
    rdf_type:
      id: OBI:0000747
      title: material sample
    has_physical_state: powder
    has_quantitative_attribute:
      - value: 5.0
        has_quantity_type: http://qudt.org/vocab/quantitykind/MassFraction
        unit: https://qudt.org/vocab/unit/PERCENT
        description: Pd loading in wt% (Cat test json_outputs, Catalyst.Catalyst_loading_wt%)

  - id: hdl:21.11165/4cat/arp5-s69r#sample_Pd3P_1wt
    title: Pd3P/SiO2 lower loading reference
    description: >-
      Palladium phosphide on silica with lower Pd loading (1 wt% nominal,
      based on filename PXRD Pd3PonSiO2(1 wt)-raw-2.txt). Used for phase
      identification reference.
    rdf_type:
      id: OBI:0000747
      title: material sample
    has_physical_state: powder

File: datasets/hdl.21.11165_4cat_arp5-s69r/metadata/metadata_Reaction.yaml
---
# CoreMeta4Cat metadata — Catalytic Reaction sub-dataset
# Dataset: hdl:21.11165/4cat/arp5-s69r (NFDI4Cat Central Data Repository)
# Schema: https://w3id.org/nfdi4cat/coremeta4cat (v1.0.0)
#
# Source files: Cat test json_outputs/ folder (31 JSON files)
#   A1–A6   (6):  Carbonylation, ARNE01, 100°C, time-course (3h → 0.083h), EtOH, NaOAc base
#   B1–B4   (4):  Carbonylation, ARNE01, 100°C, 2h, varying base/substrate conditions
#   C1–C3   (3):  Carbonylation, ARNE02 (Pd/SiO2), 100°C, varying duration
#   k1–k9   (9):  Carbonylation, ARNE01, 60/70/80°C, varying duration, TEA base
#   S1–S5   (5):  Carbonylation, ARNE01, 100°C, 2h, substrate/solvent scope
#   S6      (1):  Phenoxycarbonylation, ARNE01, 100°C, 7h
#   S7–S9   (3):  Aminocarbonylation, ARNE01, 100/120/140°C, 5h
# Overview: Cat test json_outputs/Overview Reaction Description-2.txt
# Analysis method: GC-MS with n-decane internal standard (2.2 vol%)

id: hdl:21.11165/4cat/arp5-s69r#reaction_dataset
title:
  - Catalytic carbonylation testing data – Pd3P/SiO2 and Pd/SiO2 (31 experiments)
description:
  - >-
    Catalytic performance data for Pd-catalysed carbonylation reactions
    (carbonylation, phenoxycarbonylation, aminocarbonylation) using Pd3P/SiO2
    (ARNE01, 5 wt% Pd) and Pd/SiO2 (ARNE02, 5 wt% Pd) catalysts. 31 batch
    experiments in a Parr 5500 compact reactor (25 mL SS, overhead stirrer
    1000 rpm). Primary substrate: iodobenzene (1 mmol, 204 mg). CO atmosphere
    (6 bar, or 10 bar for some aminocarbonylation). Catalyst mass: 10 mg.
    Response variables: reactant conversion and product yield (GC-MS, n-decane
    internal standard 2.2 vol%). Five experimental series:
    A (kinetics, 100°C), B (conditions scope, 100°C), C (Pd reference, 100°C),
    k (temperature series, 60–80°C), S (substrate scope + reaction type scope).
    Source: Cat test json_outputs/*.json and Overview Reaction Description-2.txt.
rdf_type:
  id: VOC4CAT:0007001
  title: heterogeneous catalysis
other_identifier:
  - notation: https://hdl.handle.net/21.11165/4cat/arp5-s69r
theme:
  - preferred_label:
      - Chemistry
      - Engineering

# ---------- DATA-GENERATING ACTIVITIES ----------

was_generated_by:

  # --- A-SERIES: Time-course kinetics, ARNE01, 100°C ---
  - id: hdl:21.11165/4cat/arp5-s69r#A_series_testing
    title:
      - "A-series: Carbonylation time-course study (A1-A6, ARNE01, 100 degC, EtOH)"
    description:
      - >-
        Six experiments varying reaction duration (A1: 3h, A2: 2h, A3: 1h,
        A4: 0.5h, A5: 0.17h, A6: 0.083h) at 100°C. Pd3P/SiO2 (ARNE01, 10 mg).
        Iodobenzene (1 mmol, 204 mg) + sodium acetate (3 mmol) + CO (6 bar)
        in ethanol (4 mL). Product: ethyl benzoate. Yields range from
        A6 (40%, 0.083h) to A1 (highest conversion at 3h).
        Source: A1-2.json – A6-2.json.
    rdf_type:
      id: VOC4CAT:0007001
      title: heterogeneous catalysis
    equipment:
      - Parr 5500 series compact reactor (25 mL SS, cylindrical, ID 25.4 mm)
    realized_plan:
      id: hdl:21.11165/4cat/arp5-s69r#A_series_protocol
      atmosphere: CO
      co_pressure: 6.0          # bar
      temperature: 100.0        # °C
      stirrer_speed: 1000       # rpm
      catalyst_mass: 0.01       # g
      catalyst_loading_wt%: 5.0
      metal_loading_mol%: 0.5
      solvent: Ethanol
      solvent_volume: 4.0       # mL
      base: sodium acetate
      heating_type: Electric
    evaluated_entity:
      - id: hdl:21.11165/4cat/arp5-s69r#sample_ARNE01
        title: Pd3P/SiO2 (ARNE01, 5 wt% Pd)

  # --- B-SERIES: Conditions scope, ARNE01, 100°C, 2h ---
  - id: hdl:21.11165/4cat/arp5-s69r#B_series_testing
    title:
      - "B-series: Carbonylation conditions scope (B1-B4, ARNE01, 100 degC, 2h)"
    description:
      - >-
        Four experiments at fixed duration (2h) and temperature (100°C) exploring
        varying base and substrate conditions with Pd3P/SiO2 (ARNE01).
        Iodobenzene (1 mmol) + CO (6 bar) in ethanol (4 mL). Base varies
        (sodium acetate in B1; see individual JSON files for B2–B4).
        Source: B1-2.json – B4-2.json.
    rdf_type:
      id: VOC4CAT:0007001
      title: heterogeneous catalysis
    equipment:
      - Parr 5500 series compact reactor (25 mL SS, cylindrical, ID 25.4 mm)
    realized_plan:
      id: hdl:21.11165/4cat/arp5-s69r#B_series_protocol
      atmosphere: CO
      co_pressure: 6.0    # bar
      temperature: 100.0  # °C
      experiment_duration: PT2H
      stirrer_speed: 1000 # rpm
      catalyst_mass: 0.01 # g
      solvent: Ethanol
      solvent_volume: 4.0 # mL
    evaluated_entity:
      - id: hdl:21.11165/4cat/arp5-s69r#sample_ARNE01
        title: Pd3P/SiO2 (ARNE01, 5 wt% Pd)

  # --- C-SERIES: Reference Pd/SiO2, 100°C, varying duration ---
  - id: hdl:21.11165/4cat/arp5-s69r#C_series_testing
    title:
      - "C-series: Carbonylation reference comparison (C1-C3, ARNE02, 100 degC)"
    description:
      - >-
        Three experiments with Pd/SiO2 (ARNE02, reference catalyst) at 100°C
        with varying duration (C1: 0.17h, C2: 0.5h, C3: 1h). Enables direct
        activity comparison between ARNE01 (Pd3P/SiO2) and ARNE02 (Pd/SiO2).
        Iodobenzene (1 mmol) + NaOAc (3 mmol) + CO (6 bar) in EtOH (4 mL).
        Source: C1-2.json – C3-2.json.
    rdf_type:
      id: VOC4CAT:0007001
      title: heterogeneous catalysis
    equipment:
      - Parr 5500 series compact reactor (25 mL SS)
    realized_plan:
      id: hdl:21.11165/4cat/arp5-s69r#C_series_protocol
      atmosphere: CO
      co_pressure: 6.0    # bar
      temperature: 100.0  # °C
      catalyst_mass: 0.01 # g
    evaluated_entity:
      - id: hdl:21.11165/4cat/arp5-s69r#sample_ARNE02
        title: Pd/SiO2 (ARNE02, 5 wt% Pd)

  # --- k-SERIES: Temperature effect, ARNE01, 60–80°C ---
  - id: hdl:21.11165/4cat/arp5-s69r#k_series_testing
    title:
      - "k-series: Temperature effect study (k1-k9, ARNE01, 60/70/80 degC, TEA base)"
    description:
      - >-
        Nine experiments in a 3×3 factorial (3 temperatures × 3 durations) with
        Pd3P/SiO2 (ARNE01): k1–k3 at 60°C (0.5/0.75/1h), k4–k6 at 70°C
        (0.5/0.75/1h), k7–k9 at 80°C (0.5/0.75/1h). Iodobenzene (1 mmol,
        204 mg) + triethylamine (3 mmol, 303 mg) as base + CO (6 bar) in
        ethanol (4 mL). Lower temperature range enables kinetic constant
        determination. Source: k1-2.json – k9-2.json.
    rdf_type:
      id: VOC4CAT:0007001
      title: heterogeneous catalysis
    equipment:
      - Parr 5500 series compact reactor (25 mL SS)
    realized_plan:
      id: hdl:21.11165/4cat/arp5-s69r#k_series_protocol
      atmosphere: CO
      co_pressure: 6.0    # bar
      temperature_range: 60–80°C
      catalyst_mass: 0.01 # g
      solvent: Ethanol
      solvent_volume: 4.0 # mL
      base: triethylamine
    evaluated_entity:
      - id: hdl:21.11165/4cat/arp5-s69r#sample_ARNE01
        title: Pd3P/SiO2 (ARNE01, 5 wt% Pd)

  # --- S-SERIES: Substrate and reaction type scope ---
  - id: hdl:21.11165/4cat/arp5-s69r#S_carbonylation_testing
    title:
      - "S-series carbonylation: substrate scope (S1-S5, ARNE01, 100 degC, 2h)"
    description:
      - >-
        Five carbonylation experiments varying the nucleophile/substrate at
        100°C, 2h, with ARNE01. Includes different alcohols, aryl iodides, and
        amines as nucleophiles/co-substrates. Product yields determined by
        GC-MS. Source: S1-2.json – S5-2.json.
    rdf_type:
      id: VOC4CAT:0007001
      title: heterogeneous catalysis
    equipment:
      - Parr 5500 series compact reactor (25 mL SS)
    realized_plan:
      id: hdl:21.11165/4cat/arp5-s69r#S_carbonylation_protocol
      atmosphere: CO
      co_pressure: 6.0    # bar
      temperature: 100.0  # °C
      experiment_duration: PT2H
      catalyst_mass: 0.01 # g
    evaluated_entity:
      - id: hdl:21.11165/4cat/arp5-s69r#sample_ARNE01
        title: Pd3P/SiO2 (ARNE01, 5 wt% Pd)

  - id: hdl:21.11165/4cat/arp5-s69r#S_phenoxycarbonylation_testing
    title:
      - S-series phenoxycarbonylation (S6, ARNE01, 100°C, 7h)
    description:
      - >-
        Phenoxycarbonylation of iodobenzene with phenol as nucleophile.
        ARNE01, 100°C, 7h, CO (6 bar), ethanol or toluene solvent.
        Product: phenyl benzoate. Source: S6-2.json.
    rdf_type:
      id: VOC4CAT:0007001
      title: heterogeneous catalysis
    equipment:
      - Parr 5500 series compact reactor (25 mL SS)
    realized_plan:
      id: hdl:21.11165/4cat/arp5-s69r#S6_protocol
      atmosphere: CO
      co_pressure: 6.0    # bar
      temperature: 100.0  # °C
      experiment_duration: PT7H
      catalyst_mass: 0.01 # g
    evaluated_entity:
      - id: hdl:21.11165/4cat/arp5-s69r#sample_ARNE01
        title: Pd3P/SiO2 (ARNE01, 5 wt% Pd)

  - id: hdl:21.11165/4cat/arp5-s69r#S_aminocarbonylation_testing
    title:
      - S-series aminocarbonylation (S7–S9, ARNE01, 100–140°C, 5h)
    description:
      - >-
        Three aminocarbonylation experiments with ARNE01 using amine nucleophiles
        at elevated temperatures. S7: 100°C, 5h; S8: aniline (4 mmol) +
        triethylamine (3 mmol) + CO (10 bar) in toluene (4 mL) at 120°C, 5h →
        benzanilide (56% yield, 56% conversion); S9: 140°C, 5h.
        Source: S7-2.json, S8-2.json, S9-2.json.
    rdf_type:
      id: VOC4CAT:0007001
      title: heterogeneous catalysis
    equipment:
      - Parr 5500 series compact reactor (25 mL SS)
    realized_plan:
      id: hdl:21.11165/4cat/arp5-s69r#S_aminocarbonylation_protocol
      atmosphere: CO
      temperature_range: 100–140°C
      experiment_duration: PT5H
      catalyst_mass: 0.01   # g
      solvent: Toluene
      solvent_volume: 4.0   # mL
    evaluated_entity:
      - id: hdl:21.11165/4cat/arp5-s69r#sample_ARNE01
        title: Pd3P/SiO2 (ARNE01, 5 wt% Pd)

# ---------- CATALYTIC REACTIONS BEING STUDIED ----------

is_about_activity:
  - id: hdl:21.11165/4cat/arp5-s69r#carbonylation_reaction
    title:
      - Pd-catalysed carbonylation of aryl iodides with CO insertion
    description:
      - >-
        Palladium-catalysed carbonylation reactions (CO insertion) of aryl iodides
        (primarily iodobenzene) with various nucleophiles (alcohols, phenols, amines)
        under CO atmosphere. Three reaction types: (1) alkoxycarbonylation
        (iodobenzene + alcohol + CO → ester), (2) phenoxycarbonylation
        (iodobenzene + phenol + CO → aryl ester), (3) aminocarbonylation
        (iodobenzene + amine + CO → amide). Catalyst: Pd3P/SiO2 (ARNE01) vs
        Pd/SiO2 (ARNE02). Parr 5500 batch reactor, 6–10 bar CO, 60–140°C.
    rdf_type:
      id: VOC4CAT:0007001
      title: heterogeneous catalysis
    carried_out_by:
      - id: hdl:21.11165/4cat/arp5-s69r#parr5500_reactor
        title: Parr 5500 series compact reactor
        description: >-
          25 mL stainless steel cylindrical reactor (ID 25.4 mm, length 50.8 mm).
          Overhead stirrer (1000 rpm), electric heating. Parr Instrument Company.
    had_input_entity:
      - id: hdl:21.11165/4cat/arp5-s69r#reactant_iodobenzene
        title: Iodobenzene
        rdf_type:
          id: CHEBI:35640
          title: iodobenzene
      - id: hdl:21.11165/4cat/arp5-s69r#reactant_CO
        title: Carbon monoxide (CO, carbonylating agent)
        rdf_type:
          id: CHEBI:17245
          title: carbon monoxide
    product_identification_method:
      - title: GC-MS with n-decane internal standard
        description: >-
          Liquid-phase product analysis by gas chromatography-mass spectrometry
          (GC-MS). Internal standard: n-decane (2.2 vol%). Conversion and yield
          as dimensionless fractions (0–1) reported in individual JSON files.

# ---------- CATALYST ENTITIES ----------

is_about_entity:
  - id: hdl:21.11165/4cat/arp5-s69r#sample_ARNE01
    title: Pd3P/SiO2 (ARNE01)
    description: >-
      Palladium phosphide (Pd3P) supported on silica. 5 wt% Pd, 0.5 mol% metal
      loading. Catalyst mass per experiment: 10 mg. Phase: Pd3P (ICSD 85525).
      Used in A, B, k, and S-series experiments (28 of 31 runs).
    rdf_type:
      id: OBI:0000747
      title: material sample
    has_physical_state: powder
    has_quantitative_attribute:
      - value: 5.0
        has_quantity_type: http://qudt.org/vocab/quantitykind/MassFraction
        unit: https://qudt.org/vocab/unit/PERCENT
        description: Pd loading in wt% (all JSON files, Catalyst.Catalyst_loading_wt%)
      - value: 0.5
        has_quantity_type: http://qudt.org/vocab/quantitykind/AmountOfSubstanceFraction
        unit: https://qudt.org/vocab/unit/PERCENT
        description: Metal loading in mol% (all JSON files, Catalyst.Metal_loading_mol%)
      - value: 0.01
        has_quantity_type: http://qudt.org/vocab/quantitykind/Mass
        unit: https://qudt.org/vocab/unit/GM
        description: Catalyst mass per experiment (all JSON files, Catalyst.Catalyst_mass_g)

  - id: hdl:21.11165/4cat/arp5-s69r#sample_ARNE02
    title: Pd/SiO2 (ARNE02)
    description: >-
      Palladium on silica, 5 wt% Pd. Reference catalyst without phosphorus.
      Phase: Pd fcc (ICSD 52251). Used in C-series experiments (C1–C3, 3 runs).
    rdf_type:
      id: OBI:0000747
      title: material sample
    has_physical_state: powder
    has_quantitative_attribute:
      - value: 5.0
        has_quantity_type: http://qudt.org/vocab/quantitykind/MassFraction
        unit: https://qudt.org/vocab/unit/PERCENT
        description: Pd loading in wt% (C1-2.json, Catalyst.Catalyst_loading_wt%)
      - value: 0.01
        has_quantity_type: http://qudt.org/vocab/quantitykind/Mass
        unit: https://qudt.org/vocab/unit/GM
        description: Catalyst mass per experiment (C-series JSON files)
