Repository: HendrikBorgelt/4Cat_dcat_ap_plus_example_data

File: datasets/hdl.21.11165_4cat_arp5-s69r/metadata/metadata_STEM.yaml
---
# CoreMeta4Cat metadata — STEM/TEM sub-dataset
# Dataset: hdl:21.11165/4cat/arp5-s69r (NFDI4Cat Central Data Repository)
# Schema: https://w3id.org/nfdi4cat/coremeta4cat (v1.0.0)
#
# Instrument metadata: Meta data/STEM-Meta-2.txt
# Note: STEM image files are not included in the deposited dataset.
#       This file documents instrument parameters and sample preparation
#       as recorded in STEM-Meta-2.txt.
# Samples measured: ARNE01_Pd3P, ARNE02_Pd, ARNE03_Pd3P_rec

id: hdl:21.11165/4cat/arp5-s69r#stem_dataset
title:
  - STEM/TEM characterisation – Pd/SiO2 and Pd3P/SiO2 catalysts
description:
  - >-
    Scanning/transmission electron microscopy (STEM/TEM) characterisation of
    Pd/SiO2 (ARNE02) and Pd3P/SiO2 (ARNE01 and ARNE03_recovered) catalysts.
    Modes used: HRTEM, HAADF-STEM, and STEM-EDXS for elemental mapping.
    Instrument: FEI Osiris ChemiSTEM (200 keV, Schottky FEG). Magnification
    160–800 kx. Results: particle size/distribution, chemical state, crystal
    structure determination. STEM image and EDX map files are not included in
    the deposited dataset; instrument metadata is documented in
    Meta data/STEM-Meta-2.txt.
rdf_type:
  id: VOC4CAT:0007001
  title: heterogeneous catalysis
other_identifier:
  - notation: https://hdl.handle.net/21.11165/4cat/arp5-s69r
theme:
  - preferred_label:
      - Chemistry
      - Engineering

# ---------- DATA-GENERATING ACTIVITY ----------

was_generated_by:
  - id: hdl:21.11165/4cat/arp5-s69r#stem_characterization
    title:
      - HRTEM/HAADF-STEM/STEM-EDXS characterisation of Pd/SiO2 and Pd3P/SiO2 (3 samples)
    description:
      - >-
        Multi-mode electron microscopy: HRTEM for crystal structure,
        HAADF-STEM for Z-contrast imaging (particle size), STEM-EDXS for
        elemental mapping (Cliff-Lorimer quantification). Operator: Felix Jung.
        Samples: ARNE01_Pd3P (fresh Pd3P/SiO2), ARNE02_Pd (Pd/SiO2),
        ARNE03_Pd3P_rec (recovered/used Pd3P/SiO2).
        Sample preparation: suspension in ethanol (1 mL), 5 mm copper grid
        with lacey carbon and 3 nm amorphous carbon film, dried at 70°C overnight.
        Note: image files not deposited.
    rdf_type:
      id: CHMO:0000944
      title: scanning transmission electron microscopy
    equipment:
      - FEI Osiris ChemiSTEM (FEI / Thermo Fisher)
    sample_state: powder
    realized_plan:
      id: hdl:21.11165/4cat/arp5-s69r#stem_protocol
      acceleration_voltage_kV: 200.0    # keV (STEM-Meta-2.txt)
      gun_type: Schottky field emission gun
      mode: HRTEM, STEM, STEM-EDXS
      magnification_range: 160–800 kx   # STEM-Meta-2.txt
      camera_length: 115.0              # mm
      spot_size: 6
      edxs_quantification: Cliff-Lorimer
      software_hrtem: Digital Micrograph (Gatan) 2.32
      software_stem: TEM Imaging and Microscopy (FEI) 4.6
      software_edxs: Esprit (Bruker) 2.3
      sample_carrier: 5 mm copper grid, lacey carbon with amorphous carbon film
      preparation_solvent: Ethanol (1 mL)
    evaluated_entity:
      - id: hdl:21.11165/4cat/arp5-s69r#sample_ARNE01
        title: Pd3P/SiO2 (ARNE01, fresh)
      - id: hdl:21.11165/4cat/arp5-s69r#sample_ARNE02
        title: Pd/SiO2 (ARNE02)
      - id: hdl:21.11165/4cat/arp5-s69r#sample_ARNE03
        title: Pd3P/SiO2 (ARNE03, recovered)

# ---------- ENTITIES THIS DATASET IS ABOUT ----------

is_about_entity:
  - id: hdl:21.11165/4cat/arp5-s69r#sample_ARNE01
    title: Pd3P/SiO2 (ARNE01, fresh)
    description: >-
      Fresh Pd3P/SiO2 (5 wt% Pd) catalyst before catalytic testing.
      STEM: particle size, Pd3P crystal structure, EDXS elemental mapping.
    rdf_type:
      id: OBI:0000747
      title: material sample
    has_physical_state: powder
    has_quantitative_attribute:
      - value: 5.0
        has_quantity_type: http://qudt.org/vocab/quantitykind/MassFraction
        unit: https://qudt.org/vocab/unit/PERCENT
        description: Pd loading in wt%

  - id: hdl:21.11165/4cat/arp5-s69r#sample_ARNE02
    title: Pd/SiO2 (ARNE02)
    description: >-
      Pd/SiO2 (5 wt% Pd) reference catalyst. STEM: particle size, Pd crystal
      structure reference, EDXS elemental mapping.
    rdf_type:
      id: OBI:0000747
      title: material sample
    has_physical_state: powder
    has_quantitative_attribute:
      - value: 5.0
        has_quantity_type: http://qudt.org/vocab/quantitykind/MassFraction
        unit: https://qudt.org/vocab/unit/PERCENT
        description: Pd loading in wt%

  - id: hdl:21.11165/4cat/arp5-s69r#sample_ARNE03
    title: Pd3P/SiO2 (ARNE03, recovered)
    description: >-
      Recovered (post-reaction) Pd3P/SiO2 catalyst. STEM analysis compares
      particle size and phase stability with fresh ARNE01.
    rdf_type:
      id: OBI:0000747
      title: material sample
    has_physical_state: powder

File: datasets/hdl.21.11165_4cat_arp5-s69r/metadata/metadata_XPS.yaml
---
# CoreMeta4Cat metadata — X-ray Photoelectron Spectroscopy (XPS) sub-dataset
# Dataset: hdl:21.11165/4cat/arp5-s69r (NFDI4Cat Central Data Repository)
# Schema: https://w3id.org/nfdi4cat/coremeta4cat (v1.0.0)
#
# Source files (binding energy / intensity + fitted peak data):
#   XPS-Pd-Pd.txt       — Pd3d spectrum, ARNE02 (Pd/SiO2)
#   XPS-Pd3P-Pd.txt     — Pd3d spectrum, ARNE01 (Pd3P/SiO2; internal label ARNE15 in file)
#   XPS-Pd3P-P.txt      — P2p spectrum, ARNE01 (Pd3P/SiO2)
# Acquisition: Avantage software, Al Kα source, 650 µm spot, CAE mode,
#              pass energy 25.0 eV, step size 0.050 eV, 9 scans.

id: hdl:21.11165/4cat/arp5-s69r#xps_dataset
title:
  - X-ray photoelectron spectroscopy (XPS) data – Pd/SiO2 and Pd3P/SiO2
description:
  - >-
    XPS spectra for surface chemical state analysis of Pd/SiO2 (ARNE02) and
    Pd3P/SiO2 (ARNE01) catalysts. Three files: Pd3d core-level spectra for
    both catalysts and P2p spectrum for ARNE01. Instrument: XPS spectrometer
    with Al Kα X-ray source, 650 µm spot, constant analyser energy (CAE) mode,
    pass energy 25.0 eV, step size 0.050 eV, 9 scans. Data processed and fitted
    with Avantage software. Spectra include raw data, fitted envelope, and
    individual fitted peak components (Pd3d5, Pd3d3 for Pd3d spectra).
rdf_type:
  id: VOC4CAT:0007001
  title: heterogeneous catalysis
other_identifier:
  - notation: https://hdl.handle.net/21.11165/4cat/arp5-s69r
theme:
  - preferred_label:
      - Chemistry
      - Engineering

# ---------- DATA-GENERATING ACTIVITY ----------

was_generated_by:
  - id: hdl:21.11165/4cat/arp5-s69r#xps_characterization
    title:
      - "XPS Pd3d and P2p spectra: Pd/SiO2 and Pd3P/SiO2 (3 spectra)"
    description:
      - >-
        XPS core-level spectra for surface electronic state analysis.
        Al Kα radiation, 650 µm spot, CAE mode, pass energy 25.0 eV,
        step size 0.050 eV, 9 scans, measurement time ~3 min 18 s.
        Avantage software (Thermo Fisher Scientific). Fit components:
        Pd3d5 and Pd3d3 spin-orbit doublets (A, B, C components).
        Files:
          XPS-Pd-Pd.txt     — Pd3d spectrum, ARNE02
          XPS-Pd3P-Pd.txt   — Pd3d spectrum, ARNE01 (lab label ARNE15)
          XPS-Pd3P-P.txt    — P2p spectrum, ARNE01
    rdf_type:
      id: CHMO:0000546
      title: X-ray photoelectron spectroscopy
    equipment:
      - XPS spectrometer (Avantage software, Thermo Fisher Scientific)
    sample_state: powder
    realized_plan:
      id: hdl:21.11165/4cat/arp5-s69r#xps_protocol
      x_ray_source: Al K alpha
      spot_size: 650 µm
      analyzer_mode: CAE (constant analyser energy)
      pass_energy: 25.0      # eV (XPS-Pd3P-Pd.txt header)
      energy_step: 0.050     # eV
      number_of_scans: 9
      acquisition_time: PT3M18S  # 3 min 18.4 s (XPS-Pd3P-Pd.txt header)
    evaluated_entity:
      - id: hdl:21.11165/4cat/arp5-s69r#sample_ARNE02
        title: Pd/SiO2 (ARNE02) — Pd3d spectrum
      - id: hdl:21.11165/4cat/arp5-s69r#sample_ARNE01
        title: Pd3P/SiO2 (ARNE01) — Pd3d and P2p spectra

# ---------- ENTITIES THIS DATASET IS ABOUT ----------

is_about_entity:
  - id: hdl:21.11165/4cat/arp5-s69r#sample_ARNE02
    title: Pd/SiO2 (ARNE02)
    description: >-
      Pd/SiO2 (5 wt% Pd) reference catalyst. XPS: Pd3d spectrum in
      XPS-Pd-Pd.txt. Provides Pd(0)/Pd(II) surface state reference.
    rdf_type:
      id: OBI:0000747
      title: material sample
    has_physical_state: powder
    has_quantitative_attribute:
      - value: 5.0
        has_quantity_type: http://qudt.org/vocab/quantitykind/MassFraction
        unit: https://qudt.org/vocab/unit/PERCENT
        description: Pd loading in wt%

  - id: hdl:21.11165/4cat/arp5-s69r#sample_ARNE01
    title: Pd3P/SiO2 (ARNE01)
    description: >-
      Pd3P/SiO2 (5 wt% Pd) active catalyst. XPS: Pd3d spectrum (XPS-Pd3P-Pd.txt,
      internal label ARNE15) and P2p spectrum (XPS-Pd3P-P.txt). Enables
      determination of Pd oxidation state shift and P binding energy in Pd3P phase.
    rdf_type:
      id: OBI:0000747
      title: material sample
    has_physical_state: powder
    has_quantitative_attribute:
      - value: 5.0
        has_quantity_type: http://qudt.org/vocab/quantitykind/MassFraction
        unit: https://qudt.org/vocab/unit/PERCENT
        description: Pd loading in wt%
