Repository: HendrikBorgelt/4Cat_dcat_ap_plus_example_data

File: datasets/hdl.21.11165_4cat_b74m-m6rp/metadata/CatalysisDataset-b74m-m6rp.yaml
---
# CatalysisDataset -- hdl:21.11165/4cat/b74m-m6rp, NH3 decomposition over Ru/Ni-BCZY, experiment + microkinetics
# Combined record: the full per-class records from per_class/b74m-m6rp/ inlined under
# was_generated_by and is_about_activity. Values come from the deposit and from the article
# (doi:10.1016/j.apcata.2025.120571); see source_documentation.yaml for which is which.
#
# status: incomplete
# Still missing with deposit + article: precursor masses for both synthesis steps (the article
# gives weight ratios and target loadings only). Keywords are the article's.
id: hdl:21.11165/4cat/b74m-m6rp
title:
- 'Dataset for Publication: Experimental and Microkinetic Investigation of Thermo-Catalytic Ammonia Decomposition
  over a Ba-promoted Ru/Ni-BCZY Catalyst for Use in Ammonia-fed Protonic Ceramic Cells'
description:
- 'Data from Davari et al., Appl. Catal. A 708 (2025) 120571: H2-TPR of the Ni-BCZY cermet; NH3 decomposition
  light-off curves of six Ru/Ba catalysts on Ni-BCZY, Ni-YSZ and YSZ at 500-3000 ppm NH3 in a packed bed
  (1 bar, GHSV 50,000 h-1); and DETCHEM microkinetic packed-bed simulations: comparison with the experiments
  for literature and optimized parameters, axial and surface-coverage profiles, turnover frequencies,
  and variation of inlet NH3, GHSV and pressure. File names follow the figures of a version of the article;
  from Fig6 on they do not match the published figure numbers.'
rdf_type:
  id: VOC4CAT:0007001
  title: heterogeneous catalysis
keyword:
- Ammonia decomposition
- Ru catalyst
- Ni-BCZY
- Hydrogen production/generation
- Protonic Ceramic Cell
- Thermo-catalytic experiments
- Microkinetic modeling
creator:
- name:
  - Davari, Sadaf
- name:
  - Chacko, Rinu
- name:
  - Bastek, Tim
- name:
  - Lott, Patrick
- name:
  - Dailly, Julian
- name:
  - Angeli, Sofia
- name:
  - Deutschmann, Olaf
publisher:
  name:
  - NFDI4Cat Central Data Repository
is_referenced_by:
- id: https://doi.org/10.1016/j.apcata.2025.120571
  title: Davari et al., Appl. Catal. A 708 (2025) 120571
dataset_distribution:
- access_URL:
  - id: https://hdl.handle.net/21.11165/4cat/b74m-m6rp
    title: Repository landing page
  licence:
    id: https://creativecommons.org/licenses/by/4.0/
    title: CC BY 4.0
other_identifier:
- notation: https://hdl.handle.net/21.11165/4cat/b74m-m6rp
was_generated_by:
- id: coremeta4cat:SYN_b74m-m6rp_Ru_Ba_IWI
  activity_designator: Synthesis
  title:
  - Ru and Ba on Ni-BCZY, Ni-YSZ and YSZ by stepwise incipient wetness impregnation
  nominal_composition:
  - '1Ru/Ni-BCZY: 1.0 wt% Ru'
  - '0.5Ru/1Ba/Ni-BCZY: 0.5 wt% Ru, 1.0 wt% Ba'
  - '0.5Ru/0.5Ba/Ni-BCZY: 0.5 wt% Ru, 0.5 wt% Ba'
  - '1Ru/1Ba/YSZ: 1.0 wt% Ru, 1.0 wt% Ba'
  - '1Ru/1Ba/Ni-YSZ: 1.0 wt% Ru, 1.0 wt% Ba'
  catalyst_measured_properties:
  - Ru distribution and nanoparticle size of 0.5Ru/1Ba/Ni-BCZY by SEM/EDX (article Figs. 4-5; images not
    deposited)
  had_input_entity:
  - id: coremeta4cat:PREC_b74m-m6rp_RuNO_NO3
    title: ruthenium(III) nitrosyl nitrate, aqueous solution (Alfa Aesar)
  - id: coremeta4cat:PREC_b74m-m6rp_BaNO3
    title: barium nitrate, Ba(NO3)2 (Alfa Aesar), dissolved in deionised water
  - id: coremeta4cat:SUP_b74m-m6rp_supports
    title: crushed Ni-BCZY, Ni-YSZ and YSZ supports
    description: Output of SYN_b74m-m6rp_cermet_supports
  had_output_entity:
  - id: coremeta4cat:CAT_b74m-m6rp_1Ru_Ni-BCZY
    title: 1Ru/Ni-BCZY
  - id: coremeta4cat:CAT_b74m-m6rp_0.5Ru-1Ba_Ni-BCZY
    title: 0.5Ru/1Ba/Ni-BCZY
  - id: coremeta4cat:CAT_b74m-m6rp_0.5Ru-0.5Ba_Ni-BCZY
    title: 0.5Ru/0.5Ba/Ni-BCZY
  - id: coremeta4cat:CAT_b74m-m6rp_1Ru-1Ba_YSZ
    title: 1Ru/1Ba/YSZ
  - id: coremeta4cat:CAT_b74m-m6rp_1Ru-1Ba_Ni-YSZ
    title: 1Ru/1Ba/Ni-YSZ
  realized_plan:
    id: coremeta4cat:SYN_b74m-m6rp_IWI_method
    title: stepwise incipient wetness impregnation, calcination, granulation
    description: Because of the low pore volume of the cermets the precursor solution was added in 100
      uL steps, each followed by drying at 348 K for 15 min, until the target loading was reached. Nitrates
      decomposed by calcination for 5 h at 873 K in static air; granulated to 120-250 um.
    impregnation_type:
    - incipient_wetness
    has_drying_temperature:
    - value: 348.15
      has_quantity_type: http://qudt.org/vocab/quantitykind/Temperature
      unit: https://qudt.org/vocab/unit/K
    has_drying_duration:
      value: 15
      has_quantity_type: http://qudt.org/vocab/quantitykind/Time
      unit: https://qudt.org/vocab/unit/MIN
    has_calcination_temperature_range:
    - min_value: 873.15
      max_value: 873.15
      has_quantity_type: http://qudt.org/vocab/quantitykind/Temperature
      unit: https://qudt.org/vocab/unit/K
    has_calcination_dwelling_time:
      value: 5
      has_quantity_type: http://qudt.org/vocab/quantitykind/Time
      unit: https://qudt.org/vocab/unit/HR
    has_calcination_atmosphere:
    - value: static air
  other_identifier:
  - notation: https://hdl.handle.net/21.11165/4cat/b74m-m6rp
- id: coremeta4cat:SYN_b74m-m6rp_cermet_supports
  activity_designator: Synthesis
  title:
  - Ni-BCZY, Ni-YSZ and YSZ supports from sintered tapes
  nominal_composition:
  - 'Ni-BCZY cermet: NiO and BaCe0.8Zr0.1Y0.1O3-d (BCZY811), 60:40 by weight before reduction'
  - 'Ni-YSZ cermet: NiO and 8-YSZ, 60:40 by weight before reduction'
  - YSZ (8-YSZ, Ni-free)
  catalyst_measured_properties:
  - 'BET surface area: NiO-BCZY (oxidized) 1.1 m2/g, YSZ powder 14.1 m2/g (article Table 2)'
  - Ni dispersion of Ni-BCZY 3.17% (H2-TPD)
  had_input_entity:
  - id: coremeta4cat:PREC_b74m-m6rp_BCZY811
    title: BaCe0.8Zr0.1Y0.1O3-d powder (BCZY811, CerPoTech)
  - id: coremeta4cat:PREC_b74m-m6rp_8YSZ
    title: 8 mol% yttria-stabilised zirconia powder (8-YSZ, Tosoh)
  - id: coremeta4cat:PREC_b74m-m6rp_NiO
    title: NiO powder (J.T. Baker)
  - id: coremeta4cat:PREC_b74m-m6rp_graphite
    title: graphite pore former (TimCal)
  - id: coremeta4cat:PREC_b74m-m6rp_tape_organics
    title: ethanol and methyl ethyl ketone (solvents, dispersant), polyvinyl butyral (binder), PEG and
      TEG-EH (plasticizers, Eastman)
  had_output_entity:
  - id: coremeta4cat:SUP_b74m-m6rp_Ni-BCZY
    title: crushed Ni-BCZY cermet powder
  - id: coremeta4cat:SUP_b74m-m6rp_Ni-YSZ
    title: crushed Ni-YSZ cermet powder
  - id: coremeta4cat:SUP_b74m-m6rp_YSZ
    title: crushed YSZ powder
  realized_plan:
    id: coremeta4cat:SYN_b74m-m6rp_tape_casting_method
    title: tape casting, sintering and crushing
    description: Ceramic powder (and NiO for the cermets) slurried with graphite, ethanol and MEK in a
      TURBULA 3D shaker for 24 h; PVB, PEG and TEG-EH added, mixed 3 h, rested 24 h, de-aired under vacuum;
      cast with a ZAA 2300 film applicator onto silicone-coated PET; dried 12 h at room temperature and
      10 min at 773 K; sintered 9 h at 1673 K (heating 1 K/min, cooling 3 K/min); crushed to a fine powder.
  other_identifier:
  - notation: https://hdl.handle.net/21.11165/4cat/b74m-m6rp
- id: coremeta4cat:CHAR_b74m-m6rp_TCD
  activity_designator: Characterization
  title:
  - H2-TPR of the Ni-BCZY cermet (article Fig. 1)
  description:
  - Temperature-programmed reduction of about 0.1 g Ni-BCZY powder in a quartz reactor, from room temperature
    to 1223 K at 10 K/min in 10% H2/Ar (50 mL/min); H2 consumption followed by a thermal conductivity
    detector. Deposited signal 38-951 C.
  rdf_type:
    id: CHMO:0002908
    title: temperature-programmed reduction
  carried_out_by:
  - id: coremeta4cat:DEV_b74m-m6rp_TCD
    title: TPR set-up with quartz reactor and thermal conductivity detector
    description: Instrument model not stated in the article.
  evaluated_entity:
  - id: coremeta4cat:CAT_b74m-m6rp_Ni-BCZY
    title: Ni-BCZY cermet powder
  realized_plan:
    id: coremeta4cat:CHAR_b74m-m6rp_TCD_method
    title: H2-TPR, 10 K/min to 1223 K
    description: About 0.1 g sample, 10% H2 in Ar at 50 mL/min, TCD detection.
    has_temperature_range:
    - min_value: 298.15
      max_value: 1223.15
      has_quantity_type: http://qudt.org/vocab/quantitykind/Temperature
      unit: https://qudt.org/vocab/unit/K
      description: room temperature to 1223 K (the article gives 1223 K as the end point)
    has_heating_rate:
    - value: 10
      has_quantity_type: http://qudt.org/vocab/quantitykind/TemperaturePerTime
      unit: https://qudt.org/vocab/unit/K-PER-MIN
    reducing_gas_composition:
    - 10% H2 in Ar, 50 mL/min
  other_identifier:
  - notation: https://hdl.handle.net/21.11165/4cat/b74m-m6rp
- id: coremeta4cat:SIM_b74m-m6rp_MKM_parametric
  activity_designator: Simulation
  title:
  - 'Microkinetic NH3 decomposition: reactor profiles, TOF and parameter variation'
  description:
  - 'Simulations with the optimized microkinetic mechanism: axial NH3 and conversion profiles over the
    12 mm bed at 618-818 K (article Fig. 8); spatially resolved surface coverages at 615 and 818 K (Fig.
    9); turnover frequency of the Ru-only, Ni-only and combined models at 498-848 K, computed without
    reactor effects (Fig. 10); and variation of inlet NH3, GHSV (100-100,000 h-1) and pressure at 615
    K or as a function of temperature (Fig. 11). Base case: 1000 ppm NH3 in Ar, 1 bar, GHSV 50,000 h-1,
    615 K (= T10 of 0.5Ru/1Ba/Ni-BCZY).'
  software_package:
  - DETCHEM-PBR (DETCHEM package), reactor simulations
  - DETCHEM-SURFPROBE, surface coverages and TOF without reactor effects
  evaluated_entity:
  - id: coremeta4cat:CAT_b74m-m6rp_0.5Ru-1Ba_Ni-BCZY
    title: 0.5Ru/1Ba/Ni-BCZY (modelled as Ru and Ni surface sites)
  realized_plan:
    id: coremeta4cat:SIM_b74m-m6rp_MKM_parametric_method
    title: optimized microkinetic packed-bed model, parameter variation
    description: 'Mechanism with the optimized Ru and Ni parameters (article Table 4). Varied inputs:
      inlet NH3 mole fraction, GHSV, pressure, temperature.'
  calculated_property:
  - value: TOF 3.2e-4 to 0.37 s-1 (Ni+Ru sites, 498-848 K)
    description: Turnover frequency of NH3 decomposition, deposit Fig11_Ni+Ru.tab (article Fig. 10); Ni-only
      and Ru-only in Fig11_Ni.tab and Fig11_Ru.tab
  - value: surface coverages of 12 surface species along the bed at 615 and 818 K
    description: Deposit Fig10_615K.csv, Fig10_818K.csv (article Fig. 9)
  - value: NH3 conversion vs. temperature for inlet NH3 100 ppm-100%, GHSV 100-100,000 h-1, pressure 0.5-10
      bar
    description: Deposit Fig12b, Fig12d, Fig12f; TOF at 615 K vs. the same parameters in Fig12_a, Fig12c,
      Fig12e (article Fig. 11 shows 100-10,000 ppm and 0.5-5 bar)
  other_identifier:
  - notation: https://hdl.handle.net/21.11165/4cat/b74m-m6rp
- id: coremeta4cat:SIM_b74m-m6rp_MKM_validation
  activity_designator: Simulation
  title:
  - Microkinetic simulation of NH3 decomposition light-off on Ni-BCZY and 0.5Ru/1Ba/Ni-BCZY
  description:
  - 'One-dimensional packed-bed reactor simulation (negligible axial diffusion) with a mean-field surface
    mechanism on Ru and Ni sites, compared with the measured light-off curves at 500, 1000 and 3000 ppm
    NH3 in Ar, 1 bar, GHSV 50,000 h-1, ramp 2 K/min. Ni steps start from Zhu et al. (Int. J. Green Energy
    19 (2022) 1568), Ru steps from Zhang et al. (ACS Sustain. Chem. Eng. 7 (2019) 18038, Ba-promoted Ru
    on YSZ, coverage-dependent activation energies). Both parameter sets were re-optimized against the
    1000 ppm data and validated with the 500 and 3000 ppm data; the optimized set is article Table 4.
    Surface species: Ru, H-Ru, N-Ru, NH-Ru, NH2-Ru, NH3-Ru, Ni, H-Ni, N-Ni, NH-Ni, NH2-Ni, NH3-Ni.'
  software_package:
  - DETCHEM-PBR (DETCHEM package)
  - CaRMeN (Catalytic Reaction Mechanisms Network)
  - DETCHEM-ADJUST (thermodynamic consistency during optimization)
  evaluated_entity:
  - id: coremeta4cat:CAT_b74m-m6rp_0.5Ru-1Ba_Ni-BCZY
    title: 0.5Ru/1Ba/Ni-BCZY (modelled as Ru and Ni surface sites)
  - id: coremeta4cat:CAT_b74m-m6rp_Ni-BCZY
    title: Ni-BCZY (modelled as Ni surface sites)
  realized_plan:
    id: coremeta4cat:SIM_b74m-m6rp_MKM_method
    title: microkinetic packed-bed model, literature and optimized parameters
    description: Modified Arrhenius rate expressions with coverage-dependent activation energies; catalytic
      area scaled by F_cat/geo from the metal dispersion. Parameter optimization in 5% steps with two
      dependent parameters fixed by thermodynamic consistency.
  calculated_property:
  - value: NH3 conversion vs. surface temperature, 498-848 K, 9 simulated curves
    description: Deposit Fig6a-c (0.5Ru/1Ba/Ni-BCZY, original), Fig7a-c (Ni-BCZY, original and optimized),
      Fig8a-c (0.5Ru/1Ba/Ni-BCZY, optimized)
  other_identifier:
  - notation: https://hdl.handle.net/21.11165/4cat/b74m-m6rp
is_about_activity:
- id: coremeta4cat:REAC_b74m-m6rp_NH3_decomposition
  reaction_name:
  - thermocatalytic ammonia decomposition
  title:
  - NH3 decomposition light-off over Ru/Ni-BCZY and reference catalysts (6 catalysts, 3 inlet concentrations)
  description:
  - 'Thermocatalytic decomposition of ammonia (2 NH3 -> N2 + 3 H2) measured as light-off curves in a packed
    bed: NH3 in Ar at 1 bar, GHSV 50,000 h-1, temperature ramped from 473 to 873 K at 2 K/min, after 1.5
    h pretreatment at 873 K in 5% H2/Ar and 1 h Ar purge at 473 K. Six catalysts at 1000 ppm NH3 (Fig.
    2); 0.5Ru/1Ba/Ni-BCZY and Ni-BCZY also at 500 and 3000 ppm (Fig. 3 and simulation comparisons). Article
    Table 3 gives T10/T50: Ni-BCZY 656/717 K, 1Ru/Ni-BCZY 621/675 K, 0.5Ru/1Ba/Ni-BCZY 615/675 K, 0.5Ru/0.5Ba/Ni-BCZY
    621/676 K, 1Ru/1Ba/YSZ 536/589 K, 1Ru/1Ba/Ni-YSZ 621/688 K. The deposited curve for 0.5Ru/0.5Ba/Ni-BCZY
    is unreadable (lost decimal separators); its T10/T50 survive only in the article.'
  rdf_type:
    id: VOC4CAT:0007001
    title: heterogeneous catalysis
  catalyst_type:
  - heterogeneous_catalysis
  catalyst_form:
  - supported
  catalyst_quantity:
  - value: 300
    has_quantity_type: http://qudt.org/vocab/quantitykind/Mass
    unit: https://qudt.org/vocab/unit/MilliGM
    description: Catalyst granulate per test, mixed with 700 mg silica
  used_catalyst:
  - id: coremeta4cat:CAT_b74m-m6rp_0.5Ru-1Ba_Ni-BCZY
    title: 0.5Ru/1Ba/Ni-BCZY
    description: 0.5 wt% Ru and 1 wt% Ba on crushed Ni-BCZY cermet; 500, 1000, 3000 ppm NH3
    has_quantitative_attribute:
    - value: 0.5
      has_quantity_type: http://qudt.org/vocab/quantitykind/MassFraction
      unit: https://qudt.org/vocab/unit/PERCENT
      description: Ru, nominal
    - value: 1.0
      has_quantity_type: http://qudt.org/vocab/quantitykind/MassFraction
      unit: https://qudt.org/vocab/unit/PERCENT
      description: Ba, nominal
  - id: coremeta4cat:CAT_b74m-m6rp_0.5Ru-0.5Ba_Ni-BCZY
    title: 0.5Ru/0.5Ba/Ni-BCZY
    description: 1000 ppm NH3; the deposited file lost its decimal separators
    has_quantitative_attribute:
    - value: 0.5
      has_quantity_type: http://qudt.org/vocab/quantitykind/MassFraction
      unit: https://qudt.org/vocab/unit/PERCENT
      description: Ru, nominal
    - value: 0.5
      has_quantity_type: http://qudt.org/vocab/quantitykind/MassFraction
      unit: https://qudt.org/vocab/unit/PERCENT
      description: Ba, nominal
  - id: coremeta4cat:CAT_b74m-m6rp_1Ru_Ni-BCZY
    title: 1Ru/Ni-BCZY
    description: 1000 ppm NH3
    has_quantitative_attribute:
    - value: 1.0
      has_quantity_type: http://qudt.org/vocab/quantitykind/MassFraction
      unit: https://qudt.org/vocab/unit/PERCENT
      description: Ru, nominal
  - id: coremeta4cat:CAT_b74m-m6rp_Ni-BCZY
    title: Ni-BCZY cermet
    description: Bare cermet (NiO:BCZY811 = 60:40 by weight before reduction); 500, 1000, 3000 ppm NH3
  - id: coremeta4cat:CAT_b74m-m6rp_1Ru-1Ba_Ni-YSZ
    title: 1Ru/1Ba/Ni-YSZ
    description: 1000 ppm NH3
    has_quantitative_attribute:
    - value: 1.0
      has_quantity_type: http://qudt.org/vocab/quantitykind/MassFraction
      unit: https://qudt.org/vocab/unit/PERCENT
      description: Ru, nominal
    - value: 1.0
      has_quantity_type: http://qudt.org/vocab/quantitykind/MassFraction
      unit: https://qudt.org/vocab/unit/PERCENT
      description: Ba, nominal
  - id: coremeta4cat:CAT_b74m-m6rp_1Ru-1Ba_YSZ
    title: 1Ru/1Ba/YSZ
    description: 1000 ppm NH3; Ni-free YSZ support
    has_quantitative_attribute:
    - value: 1.0
      has_quantity_type: http://qudt.org/vocab/quantitykind/MassFraction
      unit: https://qudt.org/vocab/unit/PERCENT
      description: Ru, nominal
    - value: 1.0
      has_quantity_type: http://qudt.org/vocab/quantitykind/MassFraction
      unit: https://qudt.org/vocab/unit/PERCENT
      description: Ba, nominal
  used_reactant:
  - id: coremeta4cat:REAC_b74m-m6rp_NH3
    title: ammonia
    rdf_type:
      id: CHEBI:16134
      title: ammonia
  - id: coremeta4cat:REAC_b74m-m6rp_Ar
    title: argon (balance)
    rdf_type:
      id: CHEBI:49475
      title: argon atom
  generated_product:
  - id: coremeta4cat:PROD_b74m-m6rp_N2
    title: dinitrogen
    rdf_type:
      id: CHEBI:17997
      title: dinitrogen
  - id: coremeta4cat:PROD_b74m-m6rp_H2
    title: dihydrogen
    rdf_type:
      id: CHEBI:18276
      title: dihydrogen
  used_reactor:
  - id: coremeta4cat:REAC_b74m-m6rp_reactor
    title: quartz glass tubular packed-bed reactor
    description: 0.8 cm inner diameter, 100 cm long, in a furnace; bed fixed by quartz wool, about 1.2
      cm long; catalyst and silica sieve fraction 120-250 um; Bronkhorst mass flow controllers; two type
      N thermocouples about 2 mm up- and downstream of the bed.
    catalyst_bed_diameter:
    - value: 0.8
      has_quantity_type: http://qudt.org/vocab/quantitykind/Length
      unit: https://qudt.org/vocab/unit/CentiM
    catalyst_bed_height:
    - value: 1.2
      has_quantity_type: http://qudt.org/vocab/quantitykind/Length
      unit: https://qudt.org/vocab/unit/CentiM
    catalyst_dilution_material:
    - silica particles, 700 mg, 120-250 um
  product_identification_method:
  - id: coremeta4cat:REAC_b74m-m6rp_FTIR
    title: online FTIR gas analysis
    description: MKS Instruments MG2030 FTIR spectrometer, continuous analysis of the effluent gas
  reactor_temperature_range:
  - min_value: 473.15
    max_value: 873.15
    has_quantity_type: http://qudt.org/vocab/quantitykind/Temperature
    unit: https://qudt.org/vocab/unit/K
    description: Ramp 473-873 K at 2 K/min; deposited inlet temperature 200-601 C
  experiment_pressure:
  - value: 1.0
    has_quantity_type: http://qudt.org/vocab/quantitykind/Pressure
    unit: https://qudt.org/vocab/unit/BAR
  feed_composition_range:
  - min_value: 500.0
    max_value: 3000.0
    has_quantity_type: http://qudt.org/vocab/quantitykind/MoleFraction
    unit: https://qudt.org/vocab/unit/PPM
    description: NH3 at the inlet (500, 1000, 3000 ppm), balance Ar
  other_identifier:
  - notation: https://hdl.handle.net/21.11165/4cat/b74m-m6rp
is_about_entity:
- id: coremeta4cat:CAT_b74m-m6rp_all
  title: Ru/Ba catalysts on Ni-BCZY, Ni-YSZ and YSZ
  description: 'Six catalysts: Ni-BCZY, 1Ru/Ni-BCZY, 0.5Ru/1Ba/Ni-BCZY, 0.5Ru/0.5Ba/Ni-BCZY, 1Ru/1Ba/YSZ,
    1Ru/1Ba/Ni-YSZ. See is_about_activity for per-catalyst detail.'

File: datasets/hdl.21.11165_4cat_b74m-m6rp/metadata/source_documentation.yaml
# ============================================================
# SOURCE DOCUMENTATION
# CoreMeta4Cat metadata provenance for hdl:21.11165/4cat/b74m-m6rp
# ============================================================
#
# FORMAT
#   field_or_value: {value, source, note}
#
# SOURCES
#   API     = Dataverse native API, /api/datasets/:persistentId/?persistentId=hdl:21.11165/4cat/b74m-m6rp
#             (version 1.0, released 2025-09-19), citation block
#   Files   = the 59 deposited files, mirrored in ../dataset/ (as .csv). File names follow the
#             figures of a version of the article (Fig1 ... Fig13).
#   Article = Davari et al., Appl. Catal. A 708 (2025) 120571, doi:10.1016/j.apcata.2025.120571
#             (../dataset/1-s2.0-S0926860X25004739-main.pdf); open access via KITopen,
#             doi:10.5445/IR/1000188792. Not linked from the repository metadata.
#
# NOT AVAILABLE
#   The article's supplementary data.
# ============================================================


# 1. DATASET-LEVEL FIELDS

title:
  value: "Dataset for Publication: Experimental and Microkinetic Investigation of Thermo-Catalytic Ammonia Decomposition over a Ba-promoted Ru/Ni-BCZY Catalyst for Use in Ammonia-fed Protonic Ceramic Cells"
  source: API [citation.title]

creator:
  value: "Davari, Chacko, Bastek, Lott, Dailly, Angeli, Deutschmann"
  source: API [citation.author]

keyword:
  value: "Ammonia decomposition; Ru catalyst; Ni-BCZY; Hydrogen production/generation; Protonic Ceramic Cell; Thermo-catalytic experiments; Microkinetic modeling"
  source: Article [keywords, as listed on KITopen]
  note: The API has no keywords, only subjects Chemistry and Engineering.

is_referenced_by:
  value: https://doi.org/10.1016/j.apcata.2025.120571
  source: KITopen record 1000188792 (found by title search)


# 2. FIGURE MAPPING (deposit file name -> article figure)

figure_mapping:
  value: "Fig1-Fig3 = Figs. 1-3; Fig6 = none; Fig7 = Fig. 6; Fig8 = Fig. 7; Fig9 = Fig. 8; Fig10 = Fig. 9; Fig11 = Fig. 10; Fig12 = Fig. 11; Fig13 = none"
  source: Files [names, column headers]; Article [figure captions]
  note: >-
    Deposit Fig6 (0.5Ru/1Ba/Ni-BCZY with literature parameters) and Fig13 (pure NH3) are not in
    the article's main text. Deposit Fig12 also extends beyond article Fig. 11 (NH3 up to 100%,
    pressure up to 10 bar vs. 10,000 ppm and 5 bar).


# 3. SYNTHESIS

supports:
  value: "tape casting of BCZY811 (CerPoTech) or 8-YSZ (Tosoh), with NiO (J.T. Baker) at NiO:ceramic 60:40 by weight for the cermets, graphite, ethanol, MEK, PVB, PEG, TEG-EH; dried 12 h RT + 10 min 773 K; sintered 9 h at 1673 K; crushed"
  source: Article [2.1]

impregnation:
  value: "stepwise incipient wetness impregnation (100 uL steps, drying 15 min at 348 K) with Ru(III) nitrosyl nitrate solution and Ba(NO3)2 (Alfa Aesar); calcination 5 h at 873 K in static air; granulated to 120-250 um"
  source: Article [2.1]

loadings:
  value: "Ru 0-1.0 wt%, Ba 0-1.0 wt% (nominal)"
  source: Article [Table 1]

precursor_masses:
  value: missing
  note: Recommended (relaxed from mandatory 2026-11); the article gives a weight ratio and target loadings only.

support_properties:
  value: "BET: NiO-BCZY 1.1 m2/g, YSZ 14.1 m2/g; Ni dispersion of Ni-BCZY 3.17%"
  source: Article [Table 2, 4.1]


# 4. CHARACTERIZATION

tpr:
  value: "H2-TPR of Ni-BCZY, about 0.1 g, RT to 1223 K at 10 K/min in 10% H2/Ar (50 mL/min), TCD"
  source: Fig1 (38-951 C, 954 points); Article [2.2, Fig. 1 caption]
  note: Without the article the technique and the sample were unknown.

other_characterization:
  value: "N2 physisorption (BELSORP Mini II), SEM/EDX (Quanta 250 FEG), H2-TPD for Ni dispersion"
  source: Article [2.2]
  note: Data not deposited (except as numbers quoted in the article); not separate records.


# 5. CATALYTIC REACTION

reactor:
  value: "quartz glass tubular reactor, 0.8 cm ID, 100 cm long; 300 mg catalyst + 700 mg silica (120-250 um); bed about 1.2 cm; quartz wool; Bronkhorst MFCs; type N thermocouples"
  source: Article [2.3]

conditions:
  value: "1 bar; GHSV 50,000 h-1; 500/1000/3000 ppm NH3 in Ar; ramp 473-873 K at 2 K/min; pretreatment 1.5 h at 873 K in 5% H2/Ar, 1 h Ar purge at 473 K"
  source: Article [2.3]; Files Fig2, Fig3 [Tein 200-601 C]

product_identification:
  value: "MKS MG2030 FTIR, continuous effluent analysis"
  source: Article [2.3]

light_off_metrics:
  value: "T10/T50 for all six catalysts"
  source: Article [Table 3]
  note: No field; in the description. Only source for 0.5Ru/0.5Ba/Ni-BCZY, whose deposited curve is unreadable.

data_issue_decimal_separators:
  value: "Fig2_0.5Ru_0.5Ba_Ni_BCZY_1000ppm not machine-readable as deposited"
  source: Fig2_0.5Ru_0.5Ba_Ni_BCZY_1000ppm [89,828 rows]
  note: Decimal separators missing or commas (e.g. "433381317;0,922512").

data_issue_swapped_columns:
  value: "Fig3_0.5Ru_1Ba_Ni_BCZY_3000ppm has temperature and NH3 columns swapped relative to the header"
  source: Fig3_0.5Ru_1Ba_Ni_BCZY_3000ppm; identical in Fig6c_EXP_* and Fig8c_EXP_*


# 6. SIMULATIONS

software:
  value: "DETCHEM-PBR (reactor), DETCHEM-SURFPROBE (coverages/TOF without reactor effects), DETCHEM-ADJUST (thermodynamic consistency), CaRMeN"
  source: Article [3.1-3.3, 4.2]

mechanism:
  value: "Ni steps from Zhu et al., Int. J. Green Energy 19 (2022) 1568; Ru steps from Zhang et al., ACS Sustain. Chem. Eng. 7 (2019) 18038; optimized set in article Table 4"
  source: Article [3.3, 4.2]
  note: Parameters fitted to the 1000 ppm data, validated with 500 and 3000 ppm.

simulated_conditions:
  value: "498-848 K (validation), base case 615 K / 1 bar / 1000 ppm / GHSV 50,000 h-1, 650-1000 K (pure NH3)"
  source: Fig6-8 SIM, Fig12, Fig13 [T_surface]; Article [Fig. 11 caption]

tof:
  value: "3.2e-4 to 0.37 s-1 on Ni+Ru sites, 498-848 K"
  source: Fig11_Ni+Ru [Tof s-1]
