Repository: HendrikBorgelt/4Cat_dcat_ap_plus_example_data

File: per_class/b74m-m6rp/CatalyticReaction-b74m-m6rp-NH3-decomposition.yaml
---
# CatalyticReaction -- thermocatalytic NH3 decomposition, light-off curves of 6 catalysts
# Source: hdl:21.11165/4cat/b74m-m6rp, Fig2_*.tab/csv (6 catalysts, 1000 ppm NH3),
# Fig3_*.tab and Fig7a/c_EXP_*.tab (500 and 3000 ppm NH3 for two of them).
# Fig6_EXP and Fig8_EXP are byte-identical copies of Fig2/Fig3 files.
#
# status: incomplete
# Missing from the deposit: product_identification_method (mandatory; the NH3 analyser is not
# stated). Also not deposited: reactor type and dimensions, catalyst mass, balance gas, flow
# rate, pressure, catalyst synthesis.
# Schema gaps (schema_gap_analysis_2026-10.md): R2 conversion is the main result of every
# file and has no slot; R1 no space velocity.

id: "coremeta4cat:REAC_b74m-m6rp_NH3_decomposition"
reaction_name:
  - "thermocatalytic ammonia decomposition"
title:
  - "NH3 decomposition light-off over Ru/Ni-BCZY and reference catalysts (6 catalysts, 3 inlet concentrations)"
description:
  - >-
    Thermocatalytic decomposition of ammonia (2 NH3 -> N2 + 3 H2) measured as light-off curves:
    outlet NH3 concentration and NH3 conversion against inlet temperature, 200-600 C, for six
    catalysts at 1000 ppm NH3 (Fig. 2). For 0.5Ru-1Ba/Ni-BCZY and Ni-BCZY the inlet
    concentration was also varied (500, 1000, 3000 ppm; Fig. 3 and Fig. 6-8). Conversion reaches
    99.8-100% at 600 C for the five catalysts whose files are readable. Motivation stated in the
    title: Ba-promoted Ru/Ni-BCZY
    as anode-side catalyst for ammonia-fed protonic ceramic cells; the measurements themselves
    are thermocatalytic. Loadings are encoded in the sample names (e.g. 0.5Ru-1Ba); their unit
    is not stated.
rdf_type:
  id: VOC4CAT:0007001
  title: heterogeneous catalysis
catalyst_type:
  - heterogeneous_catalysis
catalyst_form:
  - supported
used_catalyst:
  - id: "coremeta4cat:CAT_b74m-m6rp_0.5Ru-1Ba_Ni-BCZY"
    title: "0.5Ru-1Ba/Ni-BCZY"
    description: "Ba-promoted Ru on Ni-BCZY (Ni cermet with yttrium-doped barium cerate-zirconate); 500, 1000, 3000 ppm NH3"
  - id: "coremeta4cat:CAT_b74m-m6rp_0.5Ru-0.5Ba_Ni-BCZY"
    title: "0.5Ru-0.5Ba/Ni-BCZY"
    description: "1000 ppm NH3; the deposited file for this catalyst lost its decimal separators (see source_documentation.yaml)"
  - id: "coremeta4cat:CAT_b74m-m6rp_1Ru_Ni-BCZY"
    title: "1Ru/Ni-BCZY"
    description: "Unpromoted Ru on Ni-BCZY; 1000 ppm NH3"
  - id: "coremeta4cat:CAT_b74m-m6rp_Ni-BCZY"
    title: "Ni-BCZY"
    description: "Ru-free support/cermet reference; 500, 1000, 3000 ppm NH3"
  - id: "coremeta4cat:CAT_b74m-m6rp_1Ru-1Ba_Ni-YSZ"
    title: "1Ru-1Ba/Ni-YSZ"
    description: "Ba-promoted Ru on Ni with yttria-stabilised zirconia; 1000 ppm NH3"
  - id: "coremeta4cat:CAT_b74m-m6rp_1Ru-1Ba_YSZ"
    title: "1Ru-1Ba/YSZ"
    description: "Ba-promoted Ru on Ni-free YSZ; 1000 ppm NH3"
used_reactant:
  - id: "coremeta4cat:REAC_b74m-m6rp_NH3"
    title: "ammonia"
    rdf_type:
      id: CHEBI:16134
      title: ammonia
used_reactor:
  - id: "coremeta4cat:REAC_b74m-m6rp_reactor"
    title: "flow reactor (type not stated)"
    description: >-
      Continuous flow follows from the inlet-temperature light-off measurement. Reactor type,
      dimensions and catalyst mass are not stated; the microkinetic simulations model a 12 mm
      long catalytic channel.
reactor_temperature_range:
  - min_value: 473.15
    max_value: 874.15
    has_quantity_type: http://qudt.org/vocab/quantitykind/Temperature
    unit: https://qudt.org/vocab/unit/K
    description: "Inlet temperature 200-601 C (column Tein [C])"
feed_composition_range:
  - min_value: 500.0
    max_value: 3000.0
    has_quantity_type: http://qudt.org/vocab/quantitykind/MoleFraction
    unit: https://qudt.org/vocab/unit/PPM
    description: "NH3 at the inlet (500, 1000, 3000 ppm); mole or volume basis and balance gas not stated"
other_identifier:
  - notation: https://hdl.handle.net/21.11165/4cat/b74m-m6rp

File: per_class/b74m-m6rp/Characterization-b74m-m6rp-TCD.yaml
---
# Characterization -- H2 temperature-programmed reduction of Ni-BCZY
# Source: hdl:21.11165/4cat/b74m-m6rp, Fig1.tab (954 points, 38-951 C, TCD signal in a.u.);
# technique, sample and conditions from Davari et al., Appl. Catal. A 708 (2025) 120571
# (section 2.2 and Fig. 1)
#
# Without the article the deposit did not say what this measurement was, nor on which sample.
# TPR fields (TemperatureProgramMixin) are used on realized_plan, declared with plan_designator
# (CHMO:0002908 = TPR; schema_gap_analysis_2026-10.md, T1). The source file header has a
# broken degree sign ("Temperature (?C)").

id: "coremeta4cat:CHAR_b74m-m6rp_TCD"
title:
  - "H2-TPR of the Ni-BCZY cermet (article Fig. 1)"
description:
  - >-
    Temperature-programmed reduction of about 0.1 g Ni-BCZY powder in a quartz reactor, from
    room temperature to 1223 K at 10 K/min in 10% H2/Ar (50 mL/min); H2 consumption followed
    by a thermal conductivity detector. Deposited signal 38-951 C.
rdf_type:
  id: CHMO:0002908
  title: temperature-programmed reduction
carried_out_by:
  - id: "coremeta4cat:DEV_b74m-m6rp_TCD"
    title: "TPR set-up with quartz reactor and thermal conductivity detector"
    description: "Instrument model not stated in the article."
evaluated_entity:
  - id: "coremeta4cat:CAT_b74m-m6rp_Ni-BCZY"
    title: "Ni-BCZY cermet powder"
realized_plan:
  id: "coremeta4cat:CHAR_b74m-m6rp_TCD_method"
  plan_designator: CHMO:0002908
  title: "H2-TPR, 10 K/min to 1223 K"
  description: "About 0.1 g sample, 10% H2 in Ar at 50 mL/min, TCD detection."
  has_temperature_range:
    - min_value: 298.15
      max_value: 1223.15
      has_quantity_type: http://qudt.org/vocab/quantitykind/Temperature
      unit: https://qudt.org/vocab/unit/K
      description: "room temperature to 1223 K (the article gives 1223 K as the end point)"
  has_heating_rate:
    - value: 10
      has_quantity_type: http://qudt.org/vocab/quantitykind/TemperaturePerTime
      unit: https://qudt.org/vocab/unit/K-PER-MIN
  reducing_gas_composition:
    - "10% H2 in Ar, 50 mL/min"
other_identifier:
  - notation: https://hdl.handle.net/21.11165/4cat/b74m-m6rp

File: per_class/b74m-m6rp/Simulation-b74m-m6rp-MKM-parametric.yaml
---
# Simulation -- microkinetic reactor profiles, turnover frequencies and parameter studies
# Source: hdl:21.11165/4cat/b74m-m6rp, Fig9_*.tab (axial profiles, 618-818 K), Fig10_*.csv
# (full profiles incl. surface coverages, 615 and 818 K), Fig11_*.tab (TOF on Ni, Ru, Ni+Ru),
# Fig12*.csv/tab (variation of inlet NH3, GHSV, pressure), Fig13.csv (pure NH3 feed)
#
# status: incomplete
# Missing from the deposit: software_package (mandatory), and which mechanism version
# (original or optimized) was used for these figures.
# Schema gaps (schema_gap_analysis_2026-10.md): S6 surface coverage and activation energy sit
# on the Microkinetics method as if they were inputs, while TOF, rates and coverage profiles
# are outputs with no CalculatedProperty; R1 GHSV is a varied model input with no slot;
# S7 the dependency on SIM_b74m-m6rp_MKM_validation cannot be expressed by id
# (had_input_activity is inlined-only).

id: "coremeta4cat:SIM_b74m-m6rp_MKM_parametric"
title:
  - "Microkinetic NH3 decomposition: reactor profiles, TOF and parameter variation"
description:
  - >-
    Simulations with the microkinetic 1D reactor model: axial NH3 and conversion profiles over
    the 12 mm channel at 618-818 K (Fig. 9); full gas-phase and surface-coverage profiles at
    615 and 818 K (Fig. 10); NH3 surface rate and turnover frequency for Ni-only, Ru-only and
    combined Ni+Ru sites at 498-848 K (Fig. 11); and variation of inlet NH3 (100 ppm to 100%),
    GHSV (100 to 100,000 h-1) and pressure (0.5 to 10 bar) at 473-873 K or at 615 K
    (Fig. 12), plus pure NH3 feed at 650-1000 K (Fig. 13). Argon is the balance gas in the
    simulated feeds.
evaluated_entity:
  - id: "coremeta4cat:CAT_b74m-m6rp_0.5Ru-1Ba_Ni-BCZY"
    title: "0.5Ru-1Ba/Ni-BCZY (modelled as Ru and Ni surface sites)"
realized_plan:
  id: "coremeta4cat:SIM_b74m-m6rp_MKM_parametric_method"
  title: "microkinetic 1D reactor model, parameter variation"
  description: >-
    Same model family as the validation runs; which mechanism version was used is not stated.
    Varied inputs: inlet NH3 mole fraction, GHSV, pressure, temperature.
calculated_property:
  - value: "TOF 3.2e-4 to 0.37 s-1 (Ni+Ru sites, 498-848 K)"
    description: "Turnover frequency of NH3 decomposition, Fig11_Ni+Ru.tab; Ni-only and Ru-only in Fig11_Ni.tab and Fig11_Ru.tab"
  - value: "surface coverages of 12 surface species along the channel at 615 and 818 K"
    description: "Fig10_615K.csv, Fig10_818K.csv"
  - value: "NH3 conversion vs. temperature for inlet NH3 100 ppm-100%, GHSV 100-100,000 h-1, pressure 0.5-10 bar"
    description: "Fig12b, Fig12d, Fig12f; TOF at 615 K vs. the same parameters in Fig12_a, Fig12c, Fig12e"
other_identifier:
  - notation: https://hdl.handle.net/21.11165/4cat/b74m-m6rp

File: per_class/b74m-m6rp/Simulation-b74m-m6rp-MKM-validation.yaml
---
# Simulation -- microkinetic simulation of the light-off experiments, original vs. optimized mechanism
# Source: hdl:21.11165/4cat/b74m-m6rp, Fig6a-c_SIM_*.tab, Fig7a-c_SIM_*.tab (original and
# "usingOptimizedMech"), Fig8a-c_SIM_usingOptimizedMech_*.tab; each paired with an _EXP_ file
#
# status: incomplete
# Missing from the deposit: software_package (mandatory). The mechanism itself (elementary
# steps, rate parameters, site densities) and the reactor model are not deposited.
# Schema gaps (schema_gap_analysis_2026-10.md): S6 two versions of the mechanism (original and
# optimized) cannot be two plans of one Simulation, and model outputs such as conversion curves
# have no CalculatedProperty. S7 the link to the reproduced experiment
# (REAC_b74m-m6rp_NH3_decomposition) cannot be made: evaluated_activity is inlined-only, so
# a reference by id fails and the whole CatalyticReaction would have to be copied in here.

id: "coremeta4cat:SIM_b74m-m6rp_MKM_validation"
title:
  - "Microkinetic simulation of NH3 decomposition light-off on Ni-BCZY and 0.5Ru-1Ba/Ni-BCZY"
description:
  - >-
    One-dimensional reactor simulation with a microkinetic surface mechanism on Ru and Ni sites,
    compared with the measured light-off curves at 500, 1000 and 3000 ppm NH3 (Fig. 6-8). For
    Ni-BCZY both the original and an optimized mechanism were run; for 0.5Ru-1Ba/Ni-BCZY the
    original (Fig. 6) and the optimized mechanism (Fig. 8). Simulated surface temperature
    498-848 K. Surface species of the mechanism, from the profile files: Ru, H-Ru, N-Ru, NH-Ru,
    NH2-Ru, NH3-Ru, Ni, H-Ni, N-Ni, NH-Ni, NH2-Ni, NH3-Ni.
evaluated_entity:
  - id: "coremeta4cat:CAT_b74m-m6rp_0.5Ru-1Ba_Ni-BCZY"
    title: "0.5Ru-1Ba/Ni-BCZY (modelled as Ru and Ni surface sites)"
  - id: "coremeta4cat:CAT_b74m-m6rp_Ni-BCZY"
    title: "Ni-BCZY (modelled as Ni surface sites)"
realized_plan:
  id: "coremeta4cat:SIM_b74m-m6rp_MKM_method"
  title: "microkinetic 1D reactor model, original and optimized mechanism"
  description: >-
    Mean-field surface mechanism coupled to a one-dimensional flow model of a 12 mm catalytic
    channel. Elementary steps, rate parameters, site density, the optimization procedure and
    the solver are not stated in the deposited files.
calculated_property:
  - value: "NH3 conversion vs. surface temperature, 498-848 K, 9 simulated curves"
    description: "Fig6a-c (0.5Ru-1Ba/Ni-BCZY, original), Fig7a-c (Ni-BCZY, original and optimized), Fig8a-c (0.5Ru-1Ba/Ni-BCZY, optimized)"
other_identifier:
  - notation: https://hdl.handle.net/21.11165/4cat/b74m-m6rp

File: per_class/b74m-m6rp/Synthesis-b74m-m6rp-Ru-Ba-impregnation.yaml
---
# Synthesis -- Ru and Ba by stepwise incipient wetness impregnation on the crushed supports
# Source: Davari et al., Appl. Catal. A 708 (2025) 120571, section 2.1 and Table 1 (the deposit
# has no synthesis data)
#
# Not stated: precursor_quantity (recommended). The article gives target loadings in wt% (Table 1),
# not precursor masses or solution concentrations (schema_gap_analysis_2026-10.md, P2).
# Structured Impregnation fields are used on realized_plan, declared with plan_designator
# (voc4cat:0007028 = Impregnation; T1).

id: "coremeta4cat:SYN_b74m-m6rp_Ru_Ba_IWI"
title:
  - "Ru and Ba on Ni-BCZY, Ni-YSZ and YSZ by stepwise incipient wetness impregnation"
nominal_composition:
  - "1Ru/Ni-BCZY: 1.0 wt% Ru"
  - "0.5Ru/1Ba/Ni-BCZY: 0.5 wt% Ru, 1.0 wt% Ba"
  - "0.5Ru/0.5Ba/Ni-BCZY: 0.5 wt% Ru, 0.5 wt% Ba"
  - "1Ru/1Ba/YSZ: 1.0 wt% Ru, 1.0 wt% Ba"
  - "1Ru/1Ba/Ni-YSZ: 1.0 wt% Ru, 1.0 wt% Ba"
catalyst_measured_properties:
  - "Ru distribution and nanoparticle size of 0.5Ru/1Ba/Ni-BCZY by SEM/EDX (article Figs. 4-5; images not deposited)"
had_input_entity:
  - id: "coremeta4cat:PREC_b74m-m6rp_RuNO_NO3"
    title: "ruthenium(III) nitrosyl nitrate, aqueous solution (Alfa Aesar)"
  - id: "coremeta4cat:PREC_b74m-m6rp_BaNO3"
    title: "barium nitrate, Ba(NO3)2 (Alfa Aesar), dissolved in deionised water"
  - id: "coremeta4cat:SUP_b74m-m6rp_supports"
    title: "crushed Ni-BCZY, Ni-YSZ and YSZ supports"
    description: "Output of SYN_b74m-m6rp_cermet_supports"
had_output_entity:
  - {id: "coremeta4cat:CAT_b74m-m6rp_1Ru_Ni-BCZY", title: "1Ru/Ni-BCZY"}
  - {id: "coremeta4cat:CAT_b74m-m6rp_0.5Ru-1Ba_Ni-BCZY", title: "0.5Ru/1Ba/Ni-BCZY"}
  - {id: "coremeta4cat:CAT_b74m-m6rp_0.5Ru-0.5Ba_Ni-BCZY", title: "0.5Ru/0.5Ba/Ni-BCZY"}
  - {id: "coremeta4cat:CAT_b74m-m6rp_1Ru-1Ba_YSZ", title: "1Ru/1Ba/YSZ"}
  - {id: "coremeta4cat:CAT_b74m-m6rp_1Ru-1Ba_Ni-YSZ", title: "1Ru/1Ba/Ni-YSZ"}
realized_plan:
  id: "coremeta4cat:SYN_b74m-m6rp_IWI_method"
  plan_designator: voc4cat:0007028
  title: "stepwise incipient wetness impregnation, calcination, granulation"
  description: >-
    Because of the low pore volume of the cermets the precursor solution was added in 100 uL
    steps, each followed by drying at 348 K for 15 min, until the target loading was reached.
    Nitrates decomposed by calcination for 5 h at 873 K in static air; granulated to
    120-250 um.
  impregnation_type:
    - incipient_wetness
  has_drying_temperature:
    - value: 348.15
      has_quantity_type: http://qudt.org/vocab/quantitykind/Temperature
      unit: https://qudt.org/vocab/unit/K
  has_drying_duration:
    value: 15
    has_quantity_type: http://qudt.org/vocab/quantitykind/Time
    unit: https://qudt.org/vocab/unit/MIN
  has_calcination_temperature_range:
    - min_value: 873.15
      max_value: 873.15
      has_quantity_type: http://qudt.org/vocab/quantitykind/Temperature
      unit: https://qudt.org/vocab/unit/K
  has_calcination_dwelling_time:
    value: 5
    has_quantity_type: http://qudt.org/vocab/quantitykind/Time
    unit: https://qudt.org/vocab/unit/HR
  has_calcination_atmosphere:
    - value: "static air"
other_identifier:
  - notation: https://hdl.handle.net/21.11165/4cat/b74m-m6rp

File: per_class/b74m-m6rp/Synthesis-b74m-m6rp-cermet-supports.yaml
---
# Synthesis -- Ni-BCZY, Ni-YSZ and YSZ supports by tape casting, sintering and crushing
# Source: Davari et al., Appl. Catal. A 708 (2025) 120571, section 2.1 and Table 2 (the deposit
# has no synthesis data)
#
# Not stated: precursor_quantity (recommended). The article gives the NiO:BCZY/YSZ weight ratio
# (60:40) but no masses (schema_gap_analysis_2026-10.md, P2).
# Schema gap P3: tape casting and sintering have no PreparationMethod; the whole route is in
# the plan description.

id: "coremeta4cat:SYN_b74m-m6rp_cermet_supports"
title:
  - "Ni-BCZY, Ni-YSZ and YSZ supports from sintered tapes"
nominal_composition:
  - "Ni-BCZY cermet: NiO and BaCe0.8Zr0.1Y0.1O3-d (BCZY811), 60:40 by weight before reduction"
  - "Ni-YSZ cermet: NiO and 8-YSZ, 60:40 by weight before reduction"
  - "YSZ (8-YSZ, Ni-free)"
catalyst_measured_properties:
  - "BET surface area: NiO-BCZY (oxidized) 1.1 m2/g, YSZ powder 14.1 m2/g (article Table 2)"
  - "Ni dispersion of Ni-BCZY 3.17% (H2-TPD)"
had_input_entity:
  - id: "coremeta4cat:PREC_b74m-m6rp_BCZY811"
    title: "BaCe0.8Zr0.1Y0.1O3-d powder (BCZY811, CerPoTech)"
  - id: "coremeta4cat:PREC_b74m-m6rp_8YSZ"
    title: "8 mol% yttria-stabilised zirconia powder (8-YSZ, Tosoh)"
  - id: "coremeta4cat:PREC_b74m-m6rp_NiO"
    title: "NiO powder (J.T. Baker)"
  - id: "coremeta4cat:PREC_b74m-m6rp_graphite"
    title: "graphite pore former (TimCal)"
  - id: "coremeta4cat:PREC_b74m-m6rp_tape_organics"
    title: "ethanol and methyl ethyl ketone (solvents, dispersant), polyvinyl butyral (binder), PEG and TEG-EH (plasticizers, Eastman)"
had_output_entity:
  - id: "coremeta4cat:SUP_b74m-m6rp_Ni-BCZY"
    title: "crushed Ni-BCZY cermet powder"
  - id: "coremeta4cat:SUP_b74m-m6rp_Ni-YSZ"
    title: "crushed Ni-YSZ cermet powder"
  - id: "coremeta4cat:SUP_b74m-m6rp_YSZ"
    title: "crushed YSZ powder"
realized_plan:
  id: "coremeta4cat:SYN_b74m-m6rp_tape_casting_method"
  title: "tape casting, sintering and crushing"
  description: >-
    Ceramic powder (and NiO for the cermets) slurried with graphite, ethanol and MEK in a
    TURBULA 3D shaker for 24 h; PVB, PEG and TEG-EH added, mixed 3 h, rested 24 h, de-aired
    under vacuum; cast with a ZAA 2300 film applicator onto silicone-coated PET; dried 12 h at
    room temperature and 10 min at 773 K; sintered 9 h at 1673 K (heating 1 K/min, cooling
    3 K/min); crushed to a fine powder.
other_identifier:
  - notation: https://hdl.handle.net/21.11165/4cat/b74m-m6rp
